Repository: JerryDoran/alloykeeper

File: content/docs/(Nickel Alloys)/alloy-617.mdx
---
title: Alloy 617
description: Alloy 617, also known as Inconel 617, is a nickel-chromium-cobalt-molybdenum alloy with exceptional properties for high-temperature applications. It offers an outstanding combination of high-temperature strength, oxidation resistance, and metallurgical stability.
---

---

import { Card } from '@/components/ui/card';

## Composition

<Card className='properties'>
  <ul>
    <li> Ni: 52% (balance)</li>
    <li> Cr: 22%</li>
    <li> Co: 12.5%</li>
    <li> Mo: 9%</li>
    <li> Al: 1.2%</li>
    <li> Fe: 1.5% (max)</li>
  </ul>
</Card>

---

## Applications

#### Alloy 617 finds applications in various industries, including:

- Combustion cans, and transition liners in both aircraft and land-based gas turbines.
- It's also used in the petrochemical industry and for components of power-generating plants, both fossil-fueled and nuclear.

---

## Properties

<ul>
  <li>Excellent mechanical and creep properties up to 1,100°C (2,000°F).</li>
  <li>Resistance to a wide range of corrosive environments.</li>
  <li>Good fabricability and weldability using conventional techniques.</li>
  <li>Solid-solution strengthening imparted by cobalt and molybdenum.</li>
</ul>

File: content/docs/(Nickel Alloys)/alloy-c22.mdx
---
title: Alloy C-22
description: Alloy C-22, also known as Hastelloy C-22 or UNS N06022, is a versatile nickel-chromium-molybdenum-tungsten superalloy designed for exceptional corrosion resistance in harsh environments. Its nominal composition includes 56% nickel, 22% chromium, 13% molybdenum, and smaller amounts of tungsten, iron, and cobalt.
---

---

## Composition

- Ni: 56% (balance)
- Cr: 22%
- Mo: 13%
- W: 3%
- Fe: 3%

---

## Applications

#### Alloy C22 finds applications in various industries, including:

- Chemical processing: Used in reactors, heat exchangers, and columns
- Pharmaceutical and biotech: Employed in active pharmaceutical ingredients (API) production, buffer solutions, and water systems
- Waste management: Utilized in waste disposal and incineration scrubber systems
- Power generation: Applied in flue gas desulfurization systems
- Oil and gas: Used in corrosive environments within the industry
- Food and beverage processing: Employed in equipment handling corrosive substances
- Pulp and paper: Used in bleach plants and other corrosive processes

---

## Properties

- Outstanding corrosion resistance to both oxidizing and reducing media
- Excellent resistance to pitting, crevice corrosion, and stress corrosion cracking
- High resistance to oxidizing aqueous media, including wet chlorine and mixtures containing nitric acid or oxidizing acids with chloride ions
- Good fabricability and weldability

File: content/docs/(Nickel Alloys)/alloy59.mdx
---
title: Alloy 59
description: Alloy 59, also known as UNS N06059 or 2.4605, is a nickel-chromium-molybdenum superalloy designed for exceptional corrosion resistance in highly aggressive environments. Its nominal composition includes 59% nickel, 22-24% chromium, 15-16.5% molybdenum, and small amounts of aluminum, iron, and other elements.
---

import { Card } from '@/components/ui/card';

---

### Composition

<Card className='properties'>
  <ul>
    <li>Ni: 59% (balance)</li>
    <li>Cr: 23%</li>
    <li>Mo: 16%</li>
    <li>Fe: 1% (max)</li>
  </ul>
</Card>

---

## Applications

#### Alloy 59 finds applications in various industries, including:

- Chemical processing: Used in reactors, particularly for acetic acid production
- Flue gas desulfurization (FGD) systems: Applied in scrubbers, heat exchangers, and other components
- Pulp and paper: Employed in digesters and bleaching plants
- Oil and gas: Utilized in equipment for sour gas service
- Waste incineration: Used in corrosive environments within incineration plants
- Pharmaceutical industry: Applied in various processing equipment

---

### Properties

- Outstanding corrosion resistance to both oxidizing and reducing media
- Excellent resistance to pitting, crevice corrosion, and stress corrosion cracking
- High mechanical strength and ductility
- Good fabricability and weldability
- Low carbon and silicon content, reducing susceptibility to sensitization

File: content/docs/(Nickel Alloys)/c1023.mdx
---
title: C1023
description: C1023 is a nickel-based superalloy designed for high-temperature applications in gas turbines. C1023's combination of high-temperature strength and specific composition makes it valuable for critical components in aerospace applications. However, its high strength can pose challenges in manufacturing, which can be addressed through specialized heat treatment processes.
---

---

## Composition

| Element | Min  | Max     |
| ------- | ---- | ------- |
| C       | .12  | .18     |
| Si      |      | .20     |
| Mn      |      | .20     |
| P       |      | .015    |
| Cr      | 14.5 | 16.5    |
| S       |      | 1ppm    |
| Mo      | 7.60 | 9.00    |
| Fe      |      | .50     |
| Ti      | 3.40 | 3.80    |
| Al      | 3.90 | 4.40    |
| Co      | 9.00 | 10.50   |
| W       |      | .2      |
| Zr      |      | .02     |
| B       | .004 | .008    |
| Cb      |      | .25     |
| Ta      |      | .1      |
| Hf      |      | .25     |
| Re      |      | .1      |
| N       |      | 30ppm   |
| O       |      | 20ppm   |
| Mg      |      | 80ppm   |
| Ag      |      | 5ppm    |
| Se      |      | 5ppm    |
| Te      |      | 2ppm    |
| Tl      |      | .2ppm   |
| Pb      |      | 10ppm   |
| Bi      |      | .5ppm   |
| Ni      |      | Balance |

---

## Chemistry Specification

- C1023
- SMM704
- MSRR7046
- EMS73669

File: content/docs/(Nickel Alloys)/c263.mdx
---
title: C263
description: C263 is a nickel-based superalloy designed for high-temperature applications in gas turbines. C263's combination of high-temperature strength, oxidation resistance, and excellent fabrication characteristics makes it valuable for critical components in aerospace and power generation industries.
---

---

## Composition

| Element | Min   | Max     |
| ------- | ----- | ------- |
| C       | .04   | .08     |
| Si      |       | .20     |
| Mn      |       | .15     |
| Cr      | 19.00 | 21.00   |
| Mo      | 5.60  | 6.10    |
| Fe      |       | .50     |
| Ti      | 1.90  | 2.40    |
| Al      |       | .60     |
| Co      | 19.00 | 21.00   |
| Cu      |       | .10     |
| V       |       | .20     |
| W       |       | .20     |
| Zr      |       | .06     |
| B       |       | .005    |
| Cb      |       | .20     |
| Ta      |       | .20     |
| Hf      |       | .20     |
| Re      |       | .10     |
| Pt      |       | .10     |
| N       |       | 25ppm   |
| Sn      |       | 25ppm   |
| Ag      |       | 5ppm    |
| Se      |       | 3ppm    |
| Te      |       | .5ppm   |
| Tl      |       | 1ppm    |
| Pb      |       | 5ppm    |
| Bi      |       | .5ppm   |
| Ni      |       | Balance |

**Chemistry values are in percent unless otherwise noted**

---

## Chemistry Specification

- N/A

---

File: content/docs/(Nickel Alloys)/cmsx-3.mdx
---
title: CMSX-3
description: CMSX-3 is a nickel-based single crystal superalloy developed for high-temperature applications in gas turbines. CMSX-3's balanced composition and optimized microstructure make it suitable for high-temperature applications in gas turbines, offering a good combination of strength, creep resistance, and oxidation resistance. Its properties can be further tailored through precise control of the casting process and heat treatment to meet specific application requirements.
---

---

import { Card } from '@/components/ui/card';

## Composition

<Card className='properties'>
  <ul>
    <li>Nickel: Balance</li>
    <li>Carbon: .01% max</li>
    <li>Silicon: .040% max</li>
    <li>Manganese: .020% max</li>
    <li>Phosphorous: .005 max</li>
    <li>Chromium: 7.40-8.20%</li>
    <li>Molybdenum: .3-.7%</li>
    <li>Iron: .10% max</li>
    <li>Titanium: .8-1.2%</li>
    <li>Aluminum: 5.45-5.75%</li>
    <li>Cobalt: 4.30-4.90%</li>
    <li>Tungsten: 7.60-8.40%</li>
    <li>Vanadium: .10% max</li>
    <li>Copper: .05% max</li>
    <li>Zirconium: .0075% max</li>
    <li>Boron: .003% max</li>
    <li>Columbium: .15% max</li>
    <li>Tantalum: 5.80-6.20%</li>
    <li>Hafnium: .07-.15%</li>
    <li>Nitrogen: 10ppm max</li>
    <li>Oxygen: 10ppm max</li>
    <li>Magnesium: 80ppm max</li>
    <li>Silver: 5ppm max</li>
    <li>Selenium: 3ppm max</li>
    <li>Tellurium: .5ppm max</li>
    <li>Thallium: 5ppm max</li>
    <li>Lead: 5ppm max</li>
    <li>Bismuth: .5ppm max</li>
  </ul>
</Card>

---

## Chemistry Specification

- EMS73735
- EMS55462

---

## Applications

### Applications of CMSX-3 include:

- Used in gas turbine engine components, particularly turbine blades.

---

## Properties

**Casting and processing:**

- Excellent castability, allowing for the production of complex shapes and large castings.
- Can be heat treated to optimize the size and distribution of γ' precipitates.
- The low carbon content improves weldability compared to higher carbon variants.
- Designed for single crystal casting.
- Responds well to heat treatment for optimizing properties

**Microstructure:**

- Features γ (gamma) matrix strengthened by γ' (gamma prime) precipitates.
- Contains approximately 60% volume fraction of γ' phase.

**Physical properties:**

- Density: 8.62 g/cm³ (0.311 lbs/cu. in).
- Exhibits good creep resistance at high temperatures.
- Shows lower creep resistance compared to CMSX-4 due to the absence of rhenium.
- Utilizes both solid solution strengthening and precipitation hardening.
- The absence of rhenium results in lower creep resistance compared to later generations of superalloys like CMSX-4

File: content/docs/(Nickel Alloys)/ds200hf.mdx
---
title: DS200+Hf
description: DS200 + Hf is an advanced directionally solidified (DS) nickel-based superalloy developed for high-temperature applications, particularly in gas turbine engines. The "DS" in its name refers to the directional solidification process used in its production, which results in a columnar grain structure aligned parallel to the solidification direction. This structure significantly enhances the alloy's creep resistance and thermal fatigue properties. DS200 + Hf represents a significant advancement in turbine blade materials, offering a balance of high-temperature strength, creep resistance, and oxidation resistance that enables improved engine efficiency and performance.
---

---

## Composition

- Nickel: Balance
- Carbon: .12-.14%
- Silicon: .12% max
- Manganese: .12% max
- Phosphorous: .015 max
- Chromium: 8-10%
- Iron: .25% max
- Cobalt: 9.25-11%
- Tungsten: 11.5-12.5%
- Aluminum: 4.75-5.25%
- Titanium: 1.75-2.25%
- Copper: .10% max
- Zirconium: .05% max
- Boron: .010-.020%
- Columbium: .75-1.25%
- Hafnium: 1.5-2%
- Rhenium: .10% max
- Silver: 5ppm max
- Selenium: 5ppm max
- Tellurium: .5ppm max
- Thallium: .5ppm max
- Lead: 5ppm max
- Bismuth: .3ppm max

---

## Chemistry Specification

- DMD0484-32
- CPW 363
- PWA 1422

---

## Applications

#### DS200+Hf finds applications in various industries, including:

Gas turbines: Used in hot section components for both aerospace and power generation applications.
Turbine blades: Specifically designed for use in turbine blades due to its directional solidification structure.

---

## Properties

- Mechanical properties: Offers high creep strength and good low cycle fatigue (LCF) behavior.
- Microstructure: The alloy consists of a γ (gamma) matrix strengthened by γ' (gamma prime) precipitates. The directional solidification process results in elongated grains that eliminate transverse grain boundaries, reducing susceptibility to creep deformation.
- Anisotropic properties: Due to its directional structure, the alloy exhibits different properties in different directions. This anisotropy is particularly noticeable in creep behavior and elastic modulus.
- Oxidation and corrosion resistance: The combination of chromium, aluminum, and hafnium provides good resistance to high-temperature oxidation and hot corrosion.
- Role of Hafnium (Hf): The addition of hafnium improves grain boundary strength and ductility. It also enhances oxidation resistance by promoting the formation of a protective oxide scale.
- Creep behavior: DS200 + Hf exhibits superior creep resistance compared to conventionally cast alloys, particularly in the 001 crystallographic direction (along the blade axis).
- Thermal fatigue resistance: The columnar grain structure provides improved resistance to thermal fatigue, which is crucial for turbine blade applications where rapid temperature changes occur.
- High-temperature stability: The alloy maintains its strength and microstructural stability at temperatures up to 1100°C, making it suitable for use in the hottest sections of gas turbines.

File: content/docs/(Nickel Alloys)/ecy-768.mdx
---
title: ECY-768
description: Cobalt-based alloys are often used in applications where nickel-based superalloys may fall short, such as in sulfur-rich environments or under abrasive/dynamic loading conditions.
---

---

import { Card } from '@/components/ui/card';

## Composition

<Card className='properties'>
  <ul>
    <li>Nickel: 9.00-11.00%</li>
    <li>Carbon: .55-.65%</li>
    <li>Sulfur: .010% max</li>
    <li>Silicon: .40% max</li>
    <li>Manganese: .10% max</li>
    <li>Chromium: 22.5-24.25%</li>
    <li>Iron: 1.50% max</li>
    <li>Titanium: .15-.30%</li>
    <li>Aluminum: .10-.25%</li>
    <li>Cobalt: Balance</li>
    <li>Tungsten: 6.50-7.50%</li>
    <li>Zirconium: .050% max</li>
    <li>Boron: .010% max</li>
    <li>Tantalum: 3.00-4.00%</li>
    <li>Silver: 10ppm max</li>
    <li>Selenium: 100ppm max</li>
    <li>Lead: 25ppm max</li>
    <li>Bismuth: 100ppm max</li>
  </ul>
</Card>

## Chemistry Specification

- PDS13219A3-6

---

## Applications

### Applications of ECY-768 include:

- Gas Turbines: Nozzle guide vanes, combustor liners.
- Medical Implants: Hip/knee replacements (if biocompatible).
- Industrial: Wear plates, valve seats, pump components.
- Aerospace: Exhaust systems, afterburner components.

---

File: content/docs/(Nickel Alloys)/gtd-111.mdx
---
title: GTD-111
description: GTD-111 is a nickel-based superalloy developed by General Electric for advanced gas turbine applications. GTD-111's combination of high-temperature strength, creep resistance, and oxidation resistance makes it an excellent choice for advanced gas turbine applications where performance under extreme conditions is crucial. Its balanced composition also offers good castability, making it suitable for complex component geometries. The alloy maintains structural integrity at temperatures up to about 900°C (1652°F).
---

---

import { Card } from '@/components/ui/card';

## Composition

<Card className='properties'>
  <ul>
    <li>Nickel: Balance</li>
    <li>Carbon: .08-.10%</li>
    <li>Sulfur: .0015% max</li>
    <li>Silicon: .05% max</li>
    <li>Manganese: .10% max</li>
    <li>Phosphorous: .0015 max</li>
    <li>Chromium: 13.70-13.90%</li>
    <li>Molybdenum: 1.45-1.55%</li>
    <li>Iron: .10% max</li>
    <li>Titanium: 4.75-4.85%</li>
    <li>Aluminum: 2.80-2.90%</li>
    <li>Cobalt: 9.20-9.40%</li>
    <li>Tungsten: 3.65-3.85%</li>
    <li>Copper: .05% max</li>
    <li>Zirconium: .003% max</li>
    <li>Boron: .010.014%</li>
    <li>Columbium: .10% max</li>
    <li>Tantalum: 2.83-3.03%</li>
    <li>Hafnium: .03% max</li>
    <li>Platinum: .3% max</li>
    <li>Nitrogen: 10ppm max</li>
    <li>Oxygen: 10ppm max</li>
    <li>Silver: 5ppm max</li>
    <li>Selenium: 3ppm max</li>
    <li>Tellurium: .5ppm max</li>
    <li>Thallium: 1.0ppm max</li>
    <li>Lead: 1.0ppm max</li>
    <li>Bismuth: .5ppm max</li>
  </ul>
</Card>

## Chemistry Specification

- B50A1022

---

## Applications

### Applications of GTD-111 include:

- Gas turbine engine components, particularly:
  - Turbine blades
  - Vanes
  - Nozzles
- Industrial gas turbines.
- Aircraft engine parts.
- High-temperature structural components

---

## Properties

- Investment casting for complex geometries.
- Directional solidification for improved creep properties.
- Heat Treatment:
  - Solution treatment: typically 1120°C for 2 hours, air cool.
  - Aging: 845°C for 24 hours, air cool.
- Machining: Challenging due to high strength; often requires specialized tooling and techniques.
- Welding: Limited weldability; often requires special procedures and post-weld heat treatment.

### Advantages

- High strength at elevated temperatures.
- Excellent creep resistance.
- Good oxidation and hot corrosion resistance.
- Thermal stability.
- Balanced composition for optimal mechanical properties.
- Improved castability compared to some other high-performance superalloys.

### Limitations

- Complex processing requirements.
- Challenging to machine and weld.
- Higher cost compared to some other superalloys.

**Microstructure**:

- γ (gamma) matrix with coherent γ' (gamma prime) precipitates.
- MC carbides (primarily Ti, Ta, and W).
- Possible formation of TCP (Topologically Close-Packed) phases during long-term exposure at high temperatures

**Mechanical Properties**

- Tensile Strength (Room Temp): ~1000-1200 MPa.
- Yield Strength (Room Temp): ~800-950 MPa.
- Elongation: ~5-8%.
- Creep Rupture Strength: 206 MPa for 1000 hours at 871°C.
- Fatigue Strength: High resistance to thermal and mechanical fatigue.

File: content/docs/(Nickel Alloys)/gtd-141.mdx
---
title: GTD-141
description: GTD-141 is a nickel-based superalloy developed by General Electric for advanced gas turbine applications. GTD-141's combination of high-temperature strength, creep resistance, and optimized microstructure makes it an excellent choice for advanced gas turbine applications, particularly in high-stress, high-temperature environments like first-stage turbine blades.
---

---

import { Card } from '@/components/ui/card';

## Composition

<Card className='properties'>
  <ul>
    <li>Nickel: Balance</li>
    <li>Carbon: .08-.12%</li>
    <li>Sulfur: .005% max</li>
    <li>Silicon: .3% max</li>
    <li>Manganese: .1% max</li>
    <li>Phosphorous: .015 max</li>
    <li>Chromium: 13.7-14.3%</li>
    <li>Molybdenum: 1.40-1.70%</li>
    <li>Iron: .35% max</li>
    <li>Titanium: 3.4-3.8%</li>
    <li>Aluminum: 3.5-3.9%</li>
    <li>Cobalt: 9.0-9.9%</li>
    <li>Tungsten: 4-4.3%</li>
    <li>Copper: .10% max</li>
    <li>Zirconium: .040% max</li>
    <li>Boron: .005.02%</li>
    <li>Columbium: 1.75% max</li>
    <li>Tantalum: 3.5% max</li>
    <li>Hafnium: .15% max</li>
    <li>Rhenium: .15% max</li>
    <li>Platinum: .3% max</li>
    <li>Nitrogen: 50ppm max</li>
    <li>Oxygen: 25ppm max</li>
    <li>Silver: 5ppm max</li>
    <li>Selenium: 3.0ppm max</li>
    <li>Tellurium: 1.0ppm max</li>
    <li>Thallium: 1.0ppm max</li>
    <li>Lead: 1ppm max</li>
    <li>Bismuth: .5ppm max</li>
  </ul>
</Card>

## Chemistry Specification

- B50A1022

---

## Applications

### Applications of GTD-141 include:

- Gas turbine engine components, particularly:
  - First-stage turbine blades.
  - High-pressure turbine blades.
- Industrial gas turbines.
- Advanced aerospace propulsion systems.

---

## Properties

- Superior high-temperature strength compared to equiaxed cast alloys.
- Excellent creep resistance, particularly in the longitudinal direction.
- Enhanced oxidation and hot corrosion resistance.
- Improved thermal fatigue resistance due to DS structure.
- Optimized for long-term stability in gas turbine environments.

**Microstructure**:

- Columnar grain structure due to directional solidification.
- γ (gamma) matrix with coherent γ' (gamma prime) precipitates.
- Carefully controlled carbide distribution.
- Minimal formation of detrimental phases (e.g., TCP phases).

**Mechanical Properties**

- High-temperature strength superior to conventional cast alloys.
- Excellent creep resistance.
- Good low cycle fatigue (LCF) and thermal mechanical fatigue (TMF) properties.
- Specific values not publicly available due to proprietary nature.

File: content/docs/(Nickel Alloys)/gtd-444.mdx
---
title: GTD-444
description: GTD-444 is a directionally solidified (DS) nickel-based superalloy developed for high-temperature applications in industrial gas turbines. GTD-444's optimization for directional solidification and large-part castability, combined with its high-temperature strength and creep resistance, makes it valuable for critical components in industrial gas turbines. As of January 31, 2008, GTD-444 alloy in the advanced machine fleet leader had passed 8,000 fired hours, considered an industry milestone
---

---

import { Card } from '@/components/ui/card';

## Composition

<Card className='properties'>
  <ul>
    <li>Nickel: Balance</li>
    <li>Carbon: .085-.0100%</li>
    <li>Sulfur: .0010% max</li>
    <li>Silicon: .03% max</li>
    <li>Manganese: .01% max</li>
    <li>Chromium: 9.60-9.80%</li>
    <li>Molybdenum: 1.40-1.50%</li>
    <li>Iron: .15% max</li>
    <li>Titanium: 3.55-3.65%</li>
    <li>Aluminum: 4.15-4.28%</li>
    <li>Cobalt: 7.25-7.75%</li>
    <li>Tungsten: 5.80-6.20%</li>
    <li>Vanadium: .10% max</li>
    <li>Copper: .10% max</li>
    <li>Zirconium: .0020% max</li>
    <li>Boron: .008-.0097%</li>
    <li>Columbium: .40-.60%</li>
    <li>Tantalum: 4.65-4.85%</li>
    <li>Hafnium: .10-.15%</li>
    <li>Palladium: .10% max</li>
    <li>Rhenium: .10% max</li>
    <li>Platimun: .15% max</li>
    <li>Nitrogen: 10ppm max</li>
    <li>Oxygen: 10ppm max</li>
    <li>Magnesium: 60ppm max</li>
    <li>Silver: 5ppm max</li>
    <li>Selenium: 3ppm max</li>
    <li>Tellurium: 1ppm max</li>
    <li>Thallium: 1ppm max</li>
    <li>Lead: 1ppm max</li>
    <li>Bismuth: .5ppm max</li>
  </ul>
</Card>

---

## Chemistry Specification

- B50AG18

---

## Applications

### Applications of GTD-444 include:

- Derived from the single crystal (SC) René N4 alloy
- Optimized for directional solidification and large-part castabilit
- Industrial gas turbines: Used in GE's steam-cooled MS7001H (7H) for 3rd and 4th stage turbine buckets.
- Conventionally cooled gas turbines: Applied in MS7001FB (7FB) and MS9001FB (9FB) for 2nd and 3rd stage turbine buckets.
- Maintains strength and oxidation resistance at elevated temperatures.
- Suitable for use in hot sections of gas turbines.

---

## Properties

- Designed for directional solidification casting
- Can produce large castings up to ~36 inches (91 cm) long and ~40 pounds (18 kg) in weight

**Mechanical properties:**

- Exhibits improved creep and fatigue properties compared to DS GTD-111.

**Microstructure:**

- Features γ (gamma) matrix strengthened by γ' (gamma prime) precipitates.
- Contains carbides for additional strengthening.

File: content/docs/(Nickel Alloys)/hastelloy-c276.mdx
---
title: Hastelloy C-276
description: Hastelloy C-276 is a versatile nickel-chromium-molybdenum superalloy designed for exceptional corrosion resistance in harsh environments. Its composition includes approximately 57% nickel, 15-17% molybdenum, 14.5-16.5% chromium, and smaller amounts of tungsten, iron, and other elements.
---

import { Card } from '@/components/ui/card';

---

## Composition

<Card className='properties'>
  <ul>
    <li>Ni: 57%</li>
    <li>Cr: 14.5-16.5%</li>
    <li>Mo: 15-17%</li>
    <li>Fe: 4-7%</li>
    <li>W: 3-4.5%</li>
    <li>Co: 2.5% max</li>
    <li>Mn: 1% max</li>
    <li>C: 0.01% max</li>
    <li>V: 0.35% max</li>
    <li>Si: 0.08% max</li>
    <li>P: 0.04% max</li>
    <li>S: 0.03% max</li>
  </ul>
</Card>

---

## Applications

#### Hastelloy C-276 finds applications in various industries, including:

- Chemical processing: Used in reactors, heat exchangers, and piping systems
- Oil and gas: Employed in offshore platforms and refineries
- Power generation: Applied in boilers and condensers
- Pharmaceutical: Utilized in reactors and storage tanks
- Waste treatment and pollution control: Used in flue gas desulfurization systems
- Pulp and paper production: Applied in digesters and bleach areas

---

## Properties

- Outstanding resistance to both oxidizing and reducing media
- Excellent resistance to pitting, crevice corrosion, and stress corrosion cracking
- High strength and ductility
- Good fabricability and weldability
- Low carbon content, minimizing carbide precipitation during welding

File: content/docs/(Nickel Alloys)/hr160.mdx
---
title: HR 60
description: HR-60 is a high-performance alloy designed for use in demanding industrial applications. HR-60's combination of high-temperature strength, corrosion resistance, and fabricability makes it a valuable material for use in challenging industrial environments where conventional alloys may fail prematurely.
---

---

## Composition

- Ni: 37%
- Co: 29%
- Cr: 28%
- Si: 2.75%
- Fe: 2% (max)

---

## Applications

#### HR 60 finds applications in various industries, including:

- Municipal, industrial, hazardous, and nuclear waste incinerators
- Recuperators and heat exchangers
- Utility boilers and sulfur plants
- High-temperature furnaces and kilns
- Pulp and paper recovery boilers
- Coal gasification systems
- Fluidized-bed combustion systems

---

## Properties

- Corrosion resistance: HR-60 offers outstanding resistance to various forms of high-temperature corrosion, including sulfidation, chloride attack, oxidation, hot corrosion, carburization, metal dusting, and nitridation.
- Temperature capability: The alloy can withstand temperatures up to 2200°F (1204°C)
- Fabrication: HR-60 has excellent forming and welding characteristics, making it suitable for various manufacturing processes.
- Resistance to specific corrosive elements: The alloy is particularly effective in environments containing sulfur, chlorine, fluorine, vanadium, phosphorus, and other corrosive contaminants.
- Improved lifespan: In many applications, HR-60 has demonstrated life extensions greater than 10 times compared to Ni-Cr alloys and stainless steels

File: content/docs/(Nickel Alloys)/in-100.mdx
---
title: IN-100
description: Inco 100, also known as IN-100, is a nickel-based superalloy developed for high-temperature applications in gas turbines. Inco 100's high-temperature capability, strength-to-density ratio, and castability make it valuable for critical components in aerospace and power generation industries where materials must withstand extreme conditions.
---

---

import { Card } from '@/components/ui/card';

## Composition

<Card className='properties'>
  <ul>
    <li>Nickel: Balance</li>
    <li>Carbon: .15-.20%</li>
    <li>Sulfur: .015% max</li>
    <li>Silicon: .20% max</li>
    <li>Phosphorous: .015% max</li>
    <li>Manganese: .20% max</li>
    <li>Chromium: 8.00-11.00%</li>
    <li>Molybdenum: 2.00-4.00%</li>
    <li>Iron: .30% max</li>
    <li>Titanium: 4.50-5.00%</li>
    <li>Aluminum: 5.00-6.00%</li>
    <li>Cobalt: 13.00-17.00%</li>
    <li>Vanadium: .70-1.20%</li>
    <li>Zirconium: .030-.090%</li>
    <li>Boron: .010-.020%</li>
    <li>Tin: 25ppm max</li>
    <li>Silver: 5ppm max</li>
    <li>Selenium: 1ppm max</li>
    <li>Tellurium: .5ppm max</li>
    <li>Thallium: .5ppm max</li>
    <li>Lead: 5ppm max</li>
    <li>Bismuth: .3ppm max</li>
  </ul>
</Card>

---

## Chemistry Specification

- PWA-658AG
- MTS1001-2

---

## Applications

### Applications of Inco-100 include:

IN-100 alloy is primarily used in high-temperature applications in gas turbine engines, particularly for components in the hot sections. The main applications include:

- Turbine blades
- Turbine vanes
- Turbine nozzles
- Integral wheels

---

## Properties

- Maintains high rupture strength through 1900°F (1038°C).
- Density: 0.280 lb/cu. in. (7.75 g/cu. cm).
- Melting range: 2305-2435°F (1260-1335°C).
- Precipitation hardenable, vacuum cast alloy
- Patented (Patent #3,061,426) and produced under license from The International Nickel Company, Inc.

**Mechanical properties:**

- High rupture strength at elevated temperatures.
- Attractive strength-to-density ratio due to high Al and Ti content and low refractory metal content.

  **Microstructure:**

- Features γ (gamma) matrix strengthened by γ' (gamma prime) precipitates.
- High percentages of aluminum and titanium contribute to strengthening.

File: content/docs/(Nickel Alloys)/in-625.mdx
---
title: INCO-625
description: IN 625, also known as Inconel 625, is a nickel-chromium-based superalloy known for its high strength, outstanding corrosion resistance, and excellent fabricability. IN 625 is a solid-solution strengthened nickel-based superalloy. The alloy derives its strength from the solid solution strengthening effects of molybdenum and niobium in its nickel-chromium matrix. Developed in the 1960s, IN 625 has become a versatile alloy widely used across various industries due to its combination of high strength, excellent fabricability, and outstanding corrosion resistance. Its ability to withstand a wide range of corrosive environments has made it a go-to material for applications in challenging conditions, particularly in the aerospace, chemical processing, and marine industries.
---

---

import { Card } from '@/components/ui/card';

## Composition

<Card className='properties'>
  <ul>
    <li>Nickel: Balance</li>
    <li>Carbon: .010% max</li>
    <li>Sulfur: .015% max</li>
    <li>Silicon: .50% max</li>
    <li>Manganese: .50% max</li>
    <li>Phosphorous: .015 max</li>
    <li>Chromium: 20.00-23.00%</li>
    <li>Molybdenum: 8.00-10.00%</li>
    <li>Iron: 5.00% max</li>
    <li>Titanium: .40% max</li>
    <li>Aluminum: .40% max</li>
    <li>Cobalt: 1.00% max</li>
    <li>Copper: .30% max</li>
    <li>Boron: .010% max</li>
    <li>Columbium: 3.30-3.90%</li>
    <li>Tantalum: .15% max</li>
    <li>Selenium: 3ppm max</li>
    <li>Tellurium: .5ppm max</li>
    <li>Thallium: 5ppm max</li>
    <li>Lead: 5ppm max</li>
    <li>Bismuth: .5ppm max</li>
  </ul>
</Card>

## Chemistry Specification

- PWA 1468
- AMS 5401
- B50TF107

---

## Applications

### Applications of IN-625 include:

- Aerospace: Jet engine exhaust systems, thrust reverser systems, fuel and hydraulic line tubing.
- Chemical Processing: Heat exchangers, reaction vessels, distillation columns.
- Marine Engineering: Propeller blades, submarine cable sheathing.
- Nuclear Power: Reactor core and control rod components.
- Oil and Gas: Downhole production components, risers, offshore platforms.
- Pollution Control: Flue gas desulfurization equipment.
- Specialized Applications: Bellows, flexible metal hoses, expansion joints.

---

## Properties

- Melting Range: 1290-1350°C.
- Thermal Expansion Coefficient: 12.8 × 10^-6 /°C (20-100°C).
- Thermal Conductivity: 9.8 W/m·K at 21°C.
- Density: 8.44 g/cm³.
- Excellent corrosion resistance in various environments.
- Good resistance to oxidation up to 1000°C.
- Electrical Resistivity: 1.29 μΩ·m at 20°C.
- Face-centered cubic (FCC) austenitic structure.
- Solid solution strengthened matrix.
- Possible formation of carbides (MC, M6C) and intermetallic phases (Ni3Nb) during long-term exposure at elevated temperatures.

**Mechanical properties:**

| Property         | Value(Room Temp) |
| ---------------- | ---------------- |
| Tensile Strength | 827-1034 MPa     |
| Yield Strength   | 414-655 MPa      |
| Elongation       | 30-60%           |
| Young's Modulus  | 205.8 GPa        |

**Advantages**

- Outstanding corrosion resistance in a wide range of aggressive environments.
- High strength and toughness from cryogenic temperatures to 816°C.
- Excellent fatigue strength and stress-corrosion cracking resistance.
- Good weldability and fabricability.
- Resistance to chloride-ion stress-corrosion cracking.

**Limitations**

- Relatively high cost compared to stainless steels.
- Lower strength compared to precipitation-hardened superalloys.
- Potential for sensitization if improperly heat-treated.

File: content/docs/(Nickel Alloys)/in-713c.mdx
---
title: IN-713C
description: IN 713C is a nickel-based cast superalloy widely used in high-temperature applications, particularly for gas turbine components. It offers a balance of strength, oxidation resistance, and castability, making it suitable for static and rotating parts in aerospace and industrial engines.  IN 713C is a polycrystalline, precipitation-hardened alloy designed for investment casting. It is strengthened by γ' (gamma prime) precipitates and optimized for moderate-temperature service (up to ~870°C).
---

---

import { Card } from '@/components/ui/card';

## Composition

<Card className="properties">
  <ul>
    <li>Nickel: Balance</li>
    <li>Carbon: .20% max</li>
    <li>Silicon: .35% max</li>
    <li>Manganese: .35% max</li>
    <li>Chromium: 13.00-15.00%</li>
    <li>Molybdenum: 3.50-5.50%</li>
    <li>Iron: 1.00% max</li>
    <li>Titanium: .75-.1.25%</li>
    <li>Aluminum: 5.50-6.50%</li>
    <li>Cobalt: 1.0% max</li>
    <li>Copper: .50% max</li>
    <li>Zirconium: .05-.12%</li>
    <li>Boron: .005-.015%</li>
    <li>Columbium: 1.85-2.60%</li>
    <li>Tantalum: .20% max</li>
    <li>Lead: 5ppm max</li>
    <li>Bismuth: .3ppm max</li>
  </ul>
</Card>

---

## Chemistry Specification

- PWA655

---

## Applications

### Applications of INCO-713C include:

- Aerospace: Turbine blades, vanes, and nozzle guide vanes.
- Turbine wheels and housings.
- Rotor and stator parts in power-generation systems.
- Turbocharger components: Suitable for high-temperature, corrosive environments.

---

File: content/docs/(Nickel Alloys)/in-713lc.mdx
---
title: IN 713LC
description: Inco 713LC is a precipitation-hardened nickel-based superalloy developed for high-temperature applications, particularly in gas turbine engines. The "LC" in its name stands for "Low Carbon," indicating a reduced carbon content compared to its predecessor, Inco 713C. Inco 713LC's balanced composition and optimized microstructure make it a versatile alloy for high-temperature applications, offering a good combination of strength, creep resistance, and oxidation resistance. Its properties can be further tailored through precise control of the casting process and heat treatment to meet specific application requirements. The alloy has played a significant role in the development of gas turbine technology, enabling higher operating temperatures and improved engine efficiency. Its use in turbine blades, vanes, and integral turbine rotors has contributed to advancements in both aerospace and power generation industries.
---

---

import { Card } from '@/components/ui/card';

## Composition

<Card className='properties'>
  <ul>
    <li>Nickel: Balance</li>
    <li>Carbon: .05-.07%</li>
    <li>Silicon: .30% max</li>
    <li>Manganese: .20% max</li>
    <li>Phosphorous: .015 max</li>
    <li>Chromium: 11.25-12.0%</li>
    <li>Molybdenum: 4.0-4.5%</li>
    <li>Iron: .25% max</li>
    <li>Titanium: .50-.90%</li>
    <li>Aluminum: 5.50-6.20%</li>
    <li>Cobalt: 1.0% max</li>
    <li>Tungsten: .2% max</li>
    <li>Vanadium: .1% max</li>
    <li>Copper: .30% max</li>
    <li>Zirconium: .05-.10%</li>
    <li>Boron: .005-.015%</li>
    <li>Columbium: 1.75-2.20%</li>
    <li>Tantalum: .15% max</li>
    <li>Hafnium: .1% max</li>
    <li>Rhenium: .1% max</li>
    <li>Nitrogen: 25ppm max</li>
    <li>Oxygen: 15ppm max</li>
    <li>Magnesium: 100ppm max</li>
    <li>Tin: 30ppm max</li>
    <li>Silver: 5ppm max</li>
    <li>Selenium: 3ppm max</li>
    <li>Tellurium: .5ppm max</li>
    <li>Thallium: .2ppm max</li>
    <li>Lead: 5ppm max</li>
    <li>Bismuth: .5ppm max</li>
  </ul>
</Card>

---

## Chemistry Specification

- MSRR-7048
- EMS55079
- AMS5377

---

## Applications

### Applications of INCO-713LC include:

- Aerospace: Used in aeroengine turbine rotor blades, turbine guide vanes, and integral turbine rotors.
- Gas turbines: Applied in power generation systems.
- Unmanned aircraft: Used in engine turbine discs.
- Turbocharger components: Suitable for high-temperature, corrosive environments.

---

## Properties

**High-temperature behavior:**

- Maintains strength at temperatures up to 900°C (1652°F).
- Exhibits good creep resistance at high temperatures, crucial for turbine components.
- The alloy's high melting point contributes to its stability at elevated temperatures.

**Oxidation and corrosion resistance:**

- The chromium content provides good oxidation resistance through the formation of a protective Cr2O3 scale.
- Shows resistance to hot corrosion, important for gas turbine applications.

**Casting and processing:**

- Excellent castability, allowing for the production of complex shapes and large castings.
- Can be heat treated to optimize the size and distribution of γ' precipitates.
- The low carbon content improves weldability compared to higher carbon variants.

**Thermal fatigue resistance:**

- Demonstrates good thermal fatigue resistance, crucial for components subjected to rapid temperature changes.

**Unique features:**

- The addition of Nb enhances high-temperature strength and creep resistance.
- The low carbon content improves ductility and reduces the tendency for carbide formation at grain boundaries.

**Microstructure:**

- The alloy consists of a γ (gamma) matrix strengthened primarily by γ' (gamma prime) precipitates.
- The γ' precipitates are typically cuboidal in shape and contribute significantly to the alloy's strength.
- MC carbides (rich in Ti and Nb) and M23C6 carbides (rich in Cr) are present, primarily at grain boundaries.
- The addition of Zr and B helps improve grain boundary strength.

**Physical properties:**

- Primary strengthening comes from the γ' precipitates (Ni3(Al,Ti)), which provide obstacle hardening against dislocation movement.
- Solid solution strengthening is achieved through elements like Mo and Cr in the γ matrix.
- Grain boundary strengthening is enhanced by carbides and borides.

File: content/docs/(Nickel Alloys)/in-738c.mdx
---
title: IN-738C
description: IN 738C is a nickel-based superalloy variant of Inconel 738, optimized for enhanced creep resistance and corrosion resistance. IN 738C’s balanced composition and tailored properties make it indispensable in environments demanding high strength, thermal stability, and corrosion resistance. Its use in critical aerospace and marine components underscores its reliability under extreme conditions
---

---

import { Card } from '@/components/ui/card';

## Composition

<Card className='properties'>
  <ul>
    <li>Nickel: Balance</li>
    <li>Carbon: .15-.20%</li>
    <li>Sulfur: .015% max</li>
    <li>Silicon: .30% max</li>
    <li>Manganese: .20% max</li>
    <li>Chromium: 15.70-16.30%</li>
    <li>Molybdenum: 1.50-2.00%</li>
    <li>Iron: .50% max</li>
    <li>Titanium: 3.20-3.70%</li>
    <li>Aluminum: 3.20-3.70%</li>
    <li>Cobalt: 8.00-9.00%</li>
    <li>Tungsten: 2.40-2.80%</li>
    <li>Zirconium: .050-.150%</li>
    <li>Boron: .005-.015%</li>
    <li>Columbium: .60-1.10%</li>
    <li>Tantalum: 1.50-2.00%</li>
    <li>Nitrogen: 25ppm max</li>
    <li>Oxygen: 15ppm max</li>
    <li>Silver: 5ppm max</li>
    <li>Selenium: 3ppm max</li>
    <li>Tellurium: .5ppm max</li>
    <li>Thallium: 5ppm max</li>
    <li>Lead: 5ppm max</li>
    <li>Bismuth: .5ppm max</li>
  </ul>
</Card>

---

## Chemistry Specification

- EMS73657

---

## Applications

### Applications of INCO-713LC include:

- Aerospace: Turbine blades, combustion cans, and turbochargers in gas turbine engines.
- Marine: Naval components, offshore platforms (superior corrosion resistance).
- Energy: Gas turbine blades and rotors for power generation.
- Medical: Surgical tools and implants (INCO 738C variant

---

## Properties

**High-temperature behavior:**

- High-Temperature Strength: Retains mechanical properties up to 750°C (1382°F), with short-term stability beyond 1000°C (1832°F).
- Creep Resistance: Enhanced resistance to deformation under prolonged stress at high temperatures, critical for turbine blades and combustors.
- Corrosion/Oxidation Resistance: Chromium and aluminum form a protective oxide layer, ideal for marine and acidic environments.
- Fatigue Resistance: Withstands cyclic stresses in aerospace and power generation applications.

**Unique features:**

- Casting: Optimized for large, complex shapes (e.g., turbine blades).
- Heat Treatment: Solution annealing (1150–1200°C) followed by precipitation hardening to refine γ' distribution.
- Additive Manufacturing: Laser Powder Bed Fusion (LPBF) enables crack-free, intricate geometries.

**Microstructure:**

- γ (gamma) matrix strengthened by γ' (gamma prime) precipitates (Ni₃Al/Ti).
- Carbides (MC, M₂₃C₆): Formed with niobium, titanium, and tungsten, enhancing grain boundary strength.
- Dendritic structure in as-cast conditions, refined through heat treatment

**Physical properties:**

- Tensile Strength: 1050–1300 MPa
- Yield Strength: ≥900 MPa
- Elongation: ≥16% (excellent ductility)
- Hardness: ~390 HV
