Repository: JerryDoran/alloykeeper

File: content/docs/(Nickel Alloys)/in-792.mdx
---
title: IN-792
description: IN 792 is a nickel-based superalloy designed for high-temperature applications, particularly in gas turbine engines. N792's combination of high-temperature strength, creep resistance, and oxidation resistance makes it an excellent choice for advanced gas turbine applications where performance under extreme conditions is crucial. Some limitations of the alloy include complex processing requirements, challenging to machine and weld and higher cost compared to some other superalloys.
---

---

import { Card } from '@/components/ui/card';

## Composition

<Card className='properties'>
  <ul>
    <li>Nickel: Balance</li>
    <li>Carbon: .07-.20%</li>
    <li>Sulfur: .015% max</li>
    <li>Silicon: .10% max</li>
    <li>Manganese: .10% max</li>
    <li>Chromium: 12.20-13.00%</li>
    <li>Molybdenum: 1.70-2.10%</li>
    <li>Iron: .50% max</li>
    <li>Titanium: 3.85-4.15%</li>
    <li>Aluminum: 3.20-3.60%</li>
    <li>Cobalt: 8.50-9.50%</li>
    <li>Tungsten: 3.85-4.50%</li>
    <li>Zirconium: .03-.14%</li>
    <li>Boron: .010-.020%</li>
    <li>Columbium: .10% max</li>
    <li>Tantalum: 3.85-4.50%</li>
    <li>Selenium: 5ppm max</li>
    <li>Tellurium: .5ppm max</li>
    <li>Thallium: 5ppm max</li>
    <li>Lead: 5ppm max</li>
    <li>Bismuth: .5ppm max</li>
  </ul>
</Card>

---

## Chemistry Specification

- IN792
- M3617

---

## Applications

### Applications of IN-792 include:

- Gas turbine engine components (e.g., turbine blades, vanes).
- Industrial gas turbines.
- Aircraft engine parts.
- High-temperature structural components.
- Petrochemical industry equipment.

---

### Manufacturing & Processing:

- Investment casting for complex geometries.
- Directional solidification for improved creep properties.

- Heat Treatment:

  - Solution treatment: typically 1120°C for 2 hours, air cool.
  - Aging: 845°C for 24 hours, air cool.

- Machining: Challenging due to high strength; often requires specialized tooling and techniques.
- Welding: Limited weldability; often requires special procedures and post-weld heat treatment.

---

## Properties

**Unique features:**

- High strength at elevated temperatures.
- Excellent creep resistance.
- Good oxidation and hot corrosion resistance.
- Thermal stability.
- Density: ~8.25 g/cm³.
- Excellent oxidation and hot corrosion resistance.
- Good thermal stability.

**Microstructure:**

- γ (gamma) matrix with coherent γ' (gamma prime) precipitates.
- MC carbides (primarily Ti, Ta, and W).
- Possible formation of TCP (Topologically Close-Packed) phases during long-term exposure at high temperatures.

**Physical properties:**

- Tensile Strength (Room Temp): ~1000-1200 MPa.
- Yield Strength (Room Temp): ~800-950 MPa.
- Elongation: ~5-8%.
- Creep Rupture Strength: 248 MPa for 1000 hours at 871°C.
- Fatigue Strength: High resistance to thermal and mechanical fatigue

File: content/docs/(Nickel Alloys)/inco-713lc.mdx
---
title: IN 713LC
description: Inco 713LC is a precipitation-hardened nickel-based superalloy developed for high-temperature applications, particularly in gas turbine engines. The "LC" in its name stands for "Low Carbon," indicating a reduced carbon content compared to its predecessor, Inco 713C. Inco 713LC's balanced composition and optimized microstructure make it a versatile alloy for high-temperature applications, offering a good combination of strength, creep resistance, and oxidation resistance. Its properties can be further tailored through precise control of the casting process and heat treatment to meet specific application requirements. The alloy has played a significant role in the development of gas turbine technology, enabling higher operating temperatures and improved engine efficiency. Its use in turbine blades, vanes, and integral turbine rotors has contributed to advancements in both aerospace and power generation industries.
---

---

import { Card } from '@/components/ui/card';

## Composition

<Card>
  <ul>
    <li>Nickel: Balance</li>
    <li>Carbon: .05-.07%</li>
    <li>Silicon: .30% max</li>
    <li>Manganese: .20% max</li>
    <li>Phosphorous: .015 max</li>
    <li>Chromium: 11.25-12.0%</li>
    <li>Molybdenum: 4.0-4.5%</li>
    <li>Iron: .25% max</li>
    <li>Titanium: .50-.90%</li>
    <li>Aluminum: 5.50-6.20%</li>
    <li>Cobalt: 1.0% max</li>
    <li>Tungsten: .2% max</li>
    <li>Vanadium: .1% max</li>
    <li>Copper: .30% max</li>
    <li>Zirconium: .05-.10%</li>
    <li>Boron: .005-.015%</li>
    <li>Columbium: 1.75-2.20%</li>
    <li>Tantalum: .15% max</li>
    <li>Hafnium: .1% max</li>
    <li>Rhenium: .1% max</li>
    <li>Nitrogen: 25ppm max</li>
    <li>Oxygen: 15ppm max</li>
    <li>Magnesium: 100ppm max</li>
    <li>Tin: 30ppm max</li>
    <li>Silver: 5ppm max</li>
    <li>Selenium: 3ppm max</li>
    <li>Tellurium: .5ppm max</li>
    <li>Thallium: .2ppm max</li>
    <li>Lead: 5ppm max</li>
    <li>Bismuth: .5ppm max</li>
  </ul>
</Card>

---

## Chemistry Specification

- MSRR-7048
- EMS55079
- AMS5377

---

## Applications

### Applications of INCO-713LC include:

- Aerospace: Used in aeroengine turbine rotor blades, turbine guide vanes, and integral turbine rotors.
- Gas turbines: Applied in power generation systems.
- Unmanned aircraft: Used in engine turbine discs.
- Turbocharger components: Suitable for high-temperature, corrosive environments.

---

## Properties

**High-temperature behavior:**

- Maintains strength at temperatures up to 900°C (1652°F).
- Exhibits good creep resistance at high temperatures, crucial for turbine components.
- The alloy's high melting point contributes to its stability at elevated temperatures.

**Oxidation and corrosion resistance:**

- The chromium content provides good oxidation resistance through the formation of a protective Cr2O3 scale.
- Shows resistance to hot corrosion, important for gas turbine applications.

**Casting and processing:**

- Excellent castability, allowing for the production of complex shapes and large castings.
- Can be heat treated to optimize the size and distribution of γ' precipitates.
- The low carbon content improves weldability compared to higher carbon variants.

**Thermal fatigue resistance:**

- Demonstrates good thermal fatigue resistance, crucial for components subjected to rapid temperature changes.

**Unique features:**

- The addition of Nb enhances high-temperature strength and creep resistance.
- The low carbon content improves ductility and reduces the tendency for carbide formation at grain boundaries.

**Microstructure:**

- The alloy consists of a γ (gamma) matrix strengthened primarily by γ' (gamma prime) precipitates.
- The γ' precipitates are typically cuboidal in shape and contribute significantly to the alloy's strength.
- MC carbides (rich in Ti and Nb) and M23C6 carbides (rich in Cr) are present, primarily at grain boundaries.
- The addition of Zr and B helps improve grain boundary strength.

**Physical properties:**

- Primary strengthening comes from the γ' precipitates (Ni3(Al,Ti)), which provide obstacle hardening against dislocation movement.
- Solid solution strengthening is achieved through elements like Mo and Cr in the γ matrix.
- Grain boundary strengthening is enhanced by carbides and borides.

File: content/docs/(Nickel Alloys)/incoloy925.mdx
---
title: Incoloy 925
description: Incoloy 925 (UNS N09925) is a high-performance, age-hardenable nickel-iron-chromium superalloy designed for applications requiring a combination of high strength and excellent corrosion resistance. The alloy's combination of strength, corrosion resistance, and temperature capability makes it particularly suitable for demanding environments where traditional materials may fail prematurely.
---

---

## Composition

- Ni: 44%
- Fe: 29% (balance)
- Cr: 21%
- Mo: 3%
- Ti: 2.1%
- Cu: 1.8%
- Al: (.1 - .5%)

---

## Applications

#### Incoloy 925 finds applications in various industries, including:

- Oil and gas: Used in drilling operations, offshore production, and transportation of oil and gas
- Power generation: Applied in turbines and boilers.
- Aerospace: Utilized in aircraft engines and high-temperature components.
- Chemical and petrochemical: Employed in corrosive material transport and processing equipment.
- Nuclear industry: Used in nuclear reactors due to its high temperature and radiation resistance.

---

## Properties

- Outstanding corrosion resistance in both oxidizing and reducing environments
- High strength, especially after age-hardening heat treatment
- Excellent resistance to stress corrosion cracking, pitting, and crevice corrosion
- Good fabricability and weldability
- Ability to maintain properties at elevated temperatures

File: content/docs/(Nickel Alloys)/inconel-hx.mdx
---
title: Inconel HX (Alloy HX)
description: Inconel HX, also known as Alloy HX or Hastelloy X (UNS N06002), is a high-performance nickel-chromium-iron-molybdenum superalloy designed for exceptional high-temperature strength and oxidation resistance. Inconel HX's combination of high-temperature strength, oxidation resistance, and fabricability makes it a valuable material for use in demanding industrial environments where conventional alloys may fail prematurely.
---

import { Card } from '@/components/ui/card';

---

## Composition

<Card className='properties'>
  <ul>
    <li>Ni: 47% (balance)</li>
    <li>Cr: 22%</li>
    <li>Fe: 18%</li>
    <li>Mo: 9%</li>
    <li>Co: 1.5%</li>
    <li>W: 0.6%</li>
  </ul>
</Card>
---

## Applications

#### Inconel HX finds applications in various industries, including:

- Aerospace: Used in gas turbine engines for components such as combustion chambers, afterburners, tailpipes, and cabin heaters.
- Industrial furnaces: Applied in fans, roller hearths, and support members.
- Nuclear engineering: Utilized in various nuclear applications.
- Petrochemical industry: Employed in processing equipment.
- Heat treatment equipment: Used in high-temperature applications.
- Chemical processing: Applied in heat exchangers, reaction vessels, and transfer piping.

---

## Properties

- Melting point: 1355°C (2470°F)
- Density: 8.22 g/cm³ (0.297 lb/in³)
- Temperature capability: Maintains exceptional strength and oxidation resistance up to 2200°F (1200°C).
- Corrosion resistance: Offers outstanding resistance to oxidation, carburization, and nitriding.
- Fabricability: Readily fabricated and welded.
- Strength: Exhibits excellent high-temperature strength

File: content/docs/(Nickel Alloys)/inconel-x750.mdx
---
title: Inconel X750
description: Inconel X-750 is a precipitation-hardenable nickel-chromium alloy designed for high-strength and excellent corrosion resistance at elevated temperatures. Inconel X-750's combination of high-temperature strength, corrosion resistance, and versatility makes it valuable for applications requiring durability in extreme conditions.
---

---

## Composition

- Ni: 70% min
- Cr: 14-17%
- Fe: 5-9%
- Ti: 2.25-2.75%
- Al: 0.4-1%
- Nb: 0.7-1.2%
- C: 0.08% max
- Mn: 1% max
- Si: 0.5% max
- S: 0.01% max
- Cu: 0.5% max
- Co: 1% max

---

## Applications

#### Inconel X750 finds applications in various industries, including:

- Aerospace: Used in gas turbine engines, jet engine components, and aircraft structures.
- Nuclear industry: Applied in fuel cladding, steam generator tubes, and control rods.
- Gas turbines: Utilized in compressor blades and combustion chambers.
- Oil and gas: Employed in drill collars, wellheads, and high-pressure equipment.
- Chemical processing: Used in heat exchangers, evaporators, and reaction vessels.
- Industrial furnaces: Applied in various high-temperature components.
- Medical industry: Used in dental braces, orthopedic implants, and surgical instruments.

---

## Properties

- Melting point: 1430°C (2600°F)
- Density: 8.28 g/cm³ (0.299 lb/in³)
- Tensile strength: 1350 – 1750 N/mm² (196 – 254 ksi) for Spring Temper + Aged
- Temperature capability: Maintains strength and corrosion resistance up to 700°C (1290°F).
- Mechanical properties: Offers high strength, good creep-rupture strength, and exceptional properties from cryogenic to high temperatures.
- Fabricability: Good weldability and can be formed into various shapes.
- Heat treatment: Can be age-hardened to achieve desired properties.

File: content/docs/(Nickel Alloys)/inconel718.mdx
---
title: Inconel 718
description: Inconel 718 or IN-718 is a precipitation-hardenable nickel-chromium superalloy designed for exceptional performance in extreme environments. Inconel 718's combination of high-temperature strength, corrosion resistance, and fabricability makes it an invaluable material for critical components in various industries, particularly those involving extreme environments.
---

import { Card } from '@/components/ui/card';

---

## Composition

<Card className='properties'>
  <ul>
    <li>Ni: 50-55%</li>
    <li>Cr: 17-21%</li>
    <li>Fe: Balance</li>
    <li>Nb + Ta: 4.75-5.5%</li>
    <li>Mo: 2.8-3.3%</li>
    <li>Ti: 0.65-1.15%</li>
    <li>Al: 0.2-0.8%</li>
    <li>C: 0.08% max</li>
    <li>Mn: 0.35% max</li>
    <li>Si: 0.35% max</li>
    <li>P: 0.015% max</li>
    <li>S: 0.015% max</li>
    <li>B: 0.006% max</li>
    <li>Cu: 0.30% max</li>
  </ul>
</Card>
---

## Applications

#### Inconel 718 finds applications in various industries, including:

- Aerospace: Widely used in aircraft engines for components such as discs, fan blades, and compressor casings.
- Oil and gas: Applied in downhole components, valves, fasteners, and other critical equipment.
- Power generation: Used in gas turbines and nuclear power plants.
- Chemical and petrochemical: Employed in piping systems, valves, and pressure vessels.
- Marine industry: Utilized in seawater applications such as propulsion systems and submarine components

---

## Properties

- Temperature capability: Maintains high strength and good ductility from cryogenic temperatures up to 1300°F (704°C).
- Mechanical properties: Offers high tensile strength, excellent fatigue and creep-rupture properties, and good impact strength.
- Corrosion resistance: Highly resistant to various corrosive environments, including oxidation, chloride ion stress corrosion cracking, and sulfide stress cracking.
- Fabricability: Good weldability and formability, with a unique slow aging response that allows heating and cooling during annealing without cracking

File: content/docs/(Nickel Alloys)/lek94.mdx
---
title: LEK-94
description: LEK-94 is an advanced nickel-based superalloy designed for high-temperature applications, particularly in aerospace and gas turbine engines. LEK-94 is a single-crystal, precipitation-hardened nickel-based superalloy strengthened by γ' (gamma prime) precipitates. LEK-94's combination of high-temperature strength, creep resistance, and relatively low density makes it an excellent choice for advanced aerospace and industrial gas turbine applications where performance under extreme conditions is crucial.
---

---

import { Card } from '@/components/ui/card';

## Composition

<Card className='properties'>
  <ul>
    <li>Nickel: Balance</li>
    <li>Carbon: .025% max</li>
    <li>Sulfur: .0020% max</li>
    <li>Silicon: .15% max</li>
    <li>Manganese: .030% max</li>
    <li>Phosphorous: .0050% max</li>
    <li>Chromium: 5.9-6.3%</li>
    <li>Molybdenum: 1.8-2.2%</li>
    <li>Titanium: .9-1.1%</li>
    <li>Aluminum: 6.3-6.7%</li>
    <li>Cobalt: 7.2-7.8%</li>
    <li>Tungsten: 3.35-3.65%</li>
    <li>Vanadium: .03% max</li>
    <li>Copper: .03% max</li>
    <li>Boron: .0013% max</li>
    <li>Columbium: .03% max</li>
    <li>Tantalum: 2.1-2.5%</li>
    <li>Hafnium: .05-.15%</li>
    <li>Rhenium: 2.3-2.6%</li>
    <li>Arsenic: 25ppm max</li>
    <li>Cadnmium: .2ppm max</li>
    <li>Anitmony: 3ppm max</li>
    <li>Zinc: 3ppm max</li>
    <li>Magnesium: 80ppm max</li>
    <li>Tin: 25ppm max</li>
    <li>Silver: 5ppm max</li>
    <li>Selenium: 3ppm max</li>
    <li>Tellurium: 1ppm max</li>
    <li>Lead: 5ppm max</li>
    <li>Bismuth: .3ppm max</li>
  </ul>
</Card>

---

## Chemistry Specification

- MTS1446

---

## Applications

### Applications of LEK-94 include:

- Gas turbine engine components
- Aerospace systems (e.g., turbine blades)
- High-temperature applications requiring excellent mechanical properties

---

## Properties

**Unique features:**

- Shear creep behavior studied at temperatures between 980 and 1050°C and shear stresses between 50 and 140 MPa.
- Apparent activation energy for creep: Q_app = 466 kJ/mol.
- Norton-law stress exponent: n = 61
- Microstructural evolution during creep includes rafting, γ channel dislocation filling, and formation of dislocation networks at γ/γ' interfaces.
- Surface tension and viscosity measured using the Oscillating Drop Method during parabolic flights.
- Thermophysical properties (surface tension, viscosity, heat capacity, total hemispherical emissivity, specific resistivity, and mass density) studied using electromagnetic levitation on the International Space Station.
- Excellent high-temperature strength
- Superior creep resistance
- Low density
- Good toughness

**Thermal properties:**

- Thermal Expansion: 14.3 μm/m-°C (20-600°C).
- Melting Range: Solidus and liquidus temperatures not specified, but likely similar to other Ni-based superalloys (around 1300-1400°C).

File: content/docs/(Nickel Alloys)/mar-m-002.mdx
---
title: Mar-M-002
description: Mar-M-002 is a nickel-cobalt-based superalloy designed for extreme temperature and stress environments, particularly in aerospace and industrial gas turbine applications. It is a cast nickel-cobalt superalloy strengthened by a combination of gamma prime (γ') precipitates and solid-solution hardening. This alloy retains structural integrity at temperatures up to 1,000°C for 1,000 hours under 138 MPa stress, making it ideal for high-temperature components
---

---

import { Card } from '@/components/ui/card';

## Composition

<Card className='properties'>
  <ul>
    <li>Nickel: Balance</li>
    <li>Carbon: .13-.17%</li>
    <li>Sulfur: .010% max</li>
    <li>Silicon: .1% max</li>
    <li>Manganese: .2% max</li>
    <li>Chromium: 8.0-10.0%</li>
    <li>Molybdenum: .5% max</li>
    <li>Iron: .5% max</li>
    <li>Titanium: 1.25-1.75%</li>
    <li>Aluminum: 5.25-5.75%</li>
    <li>Cobalt: 9.0-11.0%</li>
    <li>Tungsten: 9.5-10.5%</li>
    <li>Vanadium: .1% max</li>
    <li>Copper: .1% max</li>
    <li>Zirconium: .03-.05%</li>
    <li>Boron: .01-.02%</li>
    <li>Columbium: .60-1.10%</li>
    <li>Tantalum: 2.25-2.75%</li>
    <li>Hafnium: 1.30-1.70%</li>
    <li>Nitrogen: 15ppm max</li>
    <li>Magnesium: 30ppm max</li>
    <li>Tin: 30ppm max</li>
    <li>Silver: 5ppm max</li>
    <li>Selenium: 5ppm max</li>
    <li>Tellurium: 2ppm max</li>
    <li>Thallium: .2ppm max</li>
    <li>Lead: 5ppm max</li>
    <li>Bismuth: .5ppm max</li>
  </ul>
</Card>

---

## Chemistry Specification

- EMS73657

---

## Applications

### Applications of MAR-M-002 include:

- Aerospace: Turbine blades, vanes, and integral discs in military and civil jet engines.
- Fuel/oxidizer turbo-pump components in rocket engines.
- Power Generation: Industrial gas turbine hot-section components (e.g., nozzles, wheels).
- Defense & Automotive: Turbocharger wheels and nuclear reactor components.

---

## Properties

**Unique features:**

- Casting: Primary method for producing turbine blades and complex geometries.
- Post-Weld Heat Treatment: Required to mitigate residual stresses in welded assemblies.
  cast conditions, refined through heat treatment.

**Mechanical properties:**

- Yield Strength: 770–950 MPa at RT, maintaining ~40% at 1,000°C.
- Tensile Strength: 900–1,100 MPa (RT), 138 MPa retained at 1,000°C under 1,000-hour creep.
- Elongation: 7–13% (RT), demonstrating ductility despite high γ' volume fraction.
- Fatigue Strength: 360–550 MPa at 10⁷ cycles (stress ratio = -1).
- Fracture Toughness: 60.5–67.2 MPa·√m (prevents crack propagation).
- Hardness: 300–450 HV (Vickers).

**Thermal properties:**

- Melting Range: 1,320–1,370°C.
- Max Service Temp: 1,000°C (1,000-hour lifespan at 138 MPa stress).
- Thermal Conductivity: 12–13.5 W/m·°C (limits thermal distortion).
- Thermal Expansion: 11–12 µm/m·°C (20–1,000°C).
- Oxidation Resistance: Forms protective Al₂O₃/Cr₂O₃ scales up to 1,100°.

**Physical properties:**

- High-Temperature Strength: Maintains 138 MPa stress at 1,000°C2.
- Oxidation Resistance: Protective chromium and aluminum oxides enhance durability in oxidizing environments.
- Weldability: Prone to liquation and solidification cracking due to a wide solidification range. Advanced electron beam welding with preheating and stress management via finite element analysis (FEA) enables crack-free joints.

File: content/docs/(Nickel Alloys)/mar-m-247.mdx
---
title: MAR-M-247
description: Mar-M-247 is a nickel-based superalloy designed for high-temperature, high-stress applications, particularly in aerospace and gas turbine engines. Mar-M-247's combination of high-temperature strength, creep resistance, and oxidation resistance makes it an excellent choice for advanced aerospace and industrial gas turbine applications where performance under extreme conditions is crucial.
---

---

import { Card } from '@/components/ui/card';

## Composition

<Card className='properties'>
  <ul>
    <li>Nickel: Balance</li>
    <li>Carbon: .13-.17%</li>
    <li>Silicon: .15% max</li>
    <li>Manganese: .20% max</li>
    <li>Phosphorous: .005 max</li>
    <li>Chromium: 8.0-8.80%</li>
    <li>Molybdenum: .50-.80%</li>
    <li>Iron: .25% max</li>
    <li>Titanium: .90-1.20%</li>
    <li>Aluminum: 5.30-5.70%</li>
    <li>Cobalt: 9.00-11.0%</li>
    <li>Tungsten: 9.50-10.50%</li>
    <li>Copper: .10% max</li>
    <li>Zirconium: .030-.080%</li>
    <li>Boron: .010-.020%</li>
    <li>Columbium: .10% max</li>
    <li>Tantalum: 2.80-3.30%</li>
    <li>Hafnium: 1.20-1.60%</li>
    <li>Rhenium: .10% max</li>
    <li>Nitrogen: 25ppm max</li>
    <li>Oxygen: 20ppm max</li>
    <li>Magnesium: 200ppm max</li>
    <li>Tin: 25ppm max</li>
    <li>Silver: 5ppm max</li>
    <li>Selenium: 1ppm max</li>
    <li>Tellurium: .5ppm max</li>
    <li>Thallium: .2ppm max</li>
    <li>Lead: 1ppm max</li>
    <li>Bismuth: .3ppm max</li>
  </ul>
</Card>

## Chemistry Specification

- PWA 647 H

---

## Applications

### Applications of MAR-M-247 include:

- Gas turbine engine components (e.g., turbine blades, vanes).
- Aerospace systems.
- Aircraft components.
- Turbocharger wheels.
- High-pressure turbine parts.
- Combustor/exhaust components.

---

## Properties

- High strength at elevated temperatures.
- Excellent creep resistance.
- Good oxidation resistance.
- Balanced composition for optimal mechanical properties.
- Investment casting for complex geometries.
- Vacuum induction melting (VIM) followed by investment casting.
- Heat Treatment: Solution treatment and aging to optimize γ' precipitation.
- Challenging to process via welding or Selective Laser Melting (SLM) due to crack formation.
- High-temperature Selective Laser Melting (HT-SLM) with preheating up to 1200°C has been explored to reduce cracking.

  **Microstructure**:

- Consists of a γ (gamma) matrix phase and γ' (gamma prime) precipitates.
- MC carbides (primarily Ti, Ta, Hf, and W).
- Possible M23C6 carbides in grain boundaries after heat treatment.
- "Primary γ' islands" with eutectic structure in interdendritic regions.

File: content/docs/(Nickel Alloys)/mar-m-247lc.mdx
---
title: MAR-M-247LC
description: MAR-M-247LC is a low-carbon variant of the MAR-M-247 nickel-based superalloy, optimized for improved weldability and reduced susceptibility to carbide-related issues while retaining high-temperature strength. It is a cast, precipitation-hardened alloy used in gas turbine engines and aerospace applications. MAR-M-247LC was developed as a modification of MAR-M-247 (introduced in the 1970s) to address weldability challenges in turbine blade repair. Its low-carbon design makes it a preferred choice for components requiring post-casting repairs or coatings. While newer single-crystal alloys (e.g., CMSX-4, René N5) now dominate high-efficiency engines, MAR-M-247LC remains relevant in industrial turbines and legacy aerospace systems.
---

---

import { Card } from '@/components/ui/card';

## Composition

<Card className='properties'>
  <ul>
    <li>Nickel: Balance</li>
    <li>Carbon: .060-.120%</li>
    <li>Sulfur: .0015% max</li>
    <li>Silicon: .12% max</li>
    <li>Manganese: .10% max</li>
    <li>Phosphorous: .010 max</li>
    <li>Chromium: 8.0-8.50%</li>
    <li>Molybdenum: .4-.6%</li>
    <li>Iron: .20% max</li>
    <li>Titanium: .6-.9%</li>
    <li>Aluminum: 5.40-5.70%</li>
    <li>Cobalt: 9.0-9.5%</li>
    <li>Tungsten: 9.3-9.7%</li>
    <li>Copper: .05% max</li>
    <li>Zirconium: .005-.020%</li>
    <li>Boron: .010-.020</li>
    <li>Tantalum: 3.1-3.3%</li>
    <li>Hafnium: 1.0-1.6%</li>
    <li>Nitrogen: 20ppm max</li>
    <li>Oxygen: 20ppm max</li>
    <li>Magnesium: 25ppm max</li>
    <li>Tin: 25ppm max</li>
    <li>Silver: 5ppm max</li>
    <li>Selenium: 3ppm max</li>
    <li>Tellurium: 1ppm max</li>
    <li>Thallium: 1ppm max</li>
    <li>Lead: 5ppm max</li>
    <li>Bismuth: .3ppm max</li>
    <li>Arsenic: 25ppm max</li>
    <li>Cadmium: 25ppm max</li>
    <li>Antimony: 25ppm max</li>
    <li>Zinc: 25ppm max</li>
  </ul>
</Card>

## Chemistry Specification

- MTU-MTS 1323

---

## Applications

### Applications of MAR-M-247LC include:

- Aerospace Gas Turbines:

  - Turbine blades and vanes.
  - Combustor components.
  - High-pressure turbine (HPT) sections in jet engines.

- Rotors and seals in power generation systems.

---

## Properties

- γ (gamma) matrix: Nickel-rich FCC phase.
- γ' Precipitates: ~50–60% volume fraction (Ni₃Al/Ti/Ta).
- Carbides: Reduced MC carbides (TaC, HfC) due to lower carbon.
- Grain Boundary Strengthening: Hf and B segregate to boundaries.
- Density: ~8.5–8.7 g/cm³.
- Oxidation Resistance: Forms protective Al₂O₃ scales.
- Hot Corrosion Resistance: Moderate (Cr content aids resistance).
- Melting Range: ~1,315–1,370°C.
- Thermal Expansion: ~14.5 × 10⁻⁶ /°C (20–1,000°C).
- Thermal Conductivity: ~11–13 W/m·K.
- Service Temperature: Up to 980°C (with coatings).

**Mechanical properties:**

| Property         | Value(Room Temp)               | Value(Elevated Temp 870°C) |
| ---------------- | ------------------------------ | -------------------------- |
| Tensile Strength | 900-1000 MPa                   | 600–700 MPa                |
| Yield Strength   | 800-900 MPa                    | 500–600 MPa                |
| Elongation       | 3-8%                           | 5-10%                      |
| Creep Rupture    | 200 MPa at 1,000 hours @ 850°C | NA                         |

**Advantages**

- High-Temperature Strength: Retains mechanical properties up to 980°C.
- Improved Weldability: Low carbon reduces cracking during repairs.
- Creep Resistance: Suitable for long-term high-stress applications.
- Oxidation Resistance: Performs well in oxidizing environments.

**Limitations**

- Low Ductility: Brittle compared to wrought superalloys.
- Anisotropic Properties: Cast components may have directional weaknesses.
- Cost: Expensive due to Hf, Ta, and Co content.

File: content/docs/(Nickel Alloys)/mga-1400.mdx
---
title: MGA-1400
description: MGA 1400 is a nickel-based superalloy developed for high-temperature applications in gas turbine engines. MGA 1400's combination of high-temperature strength, creep resistance, and oxidation resistance makes it an excellent choice for advanced gas turbine applications, particularly in high-stress, high-temperature environments such as turbine blades and vanes. The alloy is optimized for high-temperature strength, creep resistance, and oxidation resistance, maintaining structural integrity at temperatures up to about 1400°F (760°C) or higher.
---

---

import { Card } from '@/components/ui/card';

## Composition

<Card className='properties'>
  <ul>
    <li>Nickel: Balance</li>
    <li>Carbon: .060-.080%</li>
    <li>Sulfur: 15ppm max</li>
    <li>Silicon: .07% max</li>
    <li>Manganese: .1% max</li>
    <li>Phosphorous: 20ppm max</li>
    <li>Chromium: 13.05-13.45%</li>
    <li>Molybdenum: 1.60-1.80%</li>
    <li>Iron: .20% max</li>
    <li>Titanium: 2.30-2.50%</li>
    <li>Aluminum: 3.85-4.05%</li>
    <li>Cobalt: 9.80-10.20%</li>
    <li>Tungsten: 4.45-4.75%</li>
    <li>Copper: .01% max</li>
    <li>Zirconium: .005% max</li>
    <li>Boron: .013.021%</li>
    <li>Tantalum: 4.70-4.90%</li>
    <li>Hafnium: .02% max</li>
    <li>Nitrogen: 15ppm max</li>
    <li>Oxygen: 10ppm max</li>
    <li>Magnesium: 50ppm max</li>
    <li>Silver: 5ppm max</li>
    <li>Selenium: 1ppm max</li>
    <li>Tellurium: 1ppm max</li>
    <li>Thallium: 1ppm max</li>
    <li>Lead: 1ppm max</li>
    <li>Bismuth: .3ppm max</li>
  </ul>
</Card>

## Chemistry Specification

- NA

---

## Applications

### Applications of MGA-1400 include:

- Gas turbine engine components, particularly:
  - Turbine blades
  - Vanes
  - Other hot section parts
- Industrial gas turbines
- Aerospace propulsion systems
- Other high-temperature applications requiring excellent mechanical properties

---

## Properties

- Density: Not specified, but likely around 8.4-8.7 g/cm³.
- Excellent oxidation resistance.
- Good hot corrosion resistance.
- Thermal stability at high temperatures.
- Superior high-temperature strength.
- Excellent creep resistance.
- Enhanced oxidation resistance.
- Good thermal stability.
- Optimized for long-term performance in gas turbine environments

- Complex and potentially costly manufacturing process.
- Proprietary alloy, which may limit availability and increase cost.
- Challenging to machine and process due to high strength.

**Microstructure**:

- γ (gamma) matrix with coherent γ' (gamma prime) precipitates.
- Carefully controlled carbide distribution.
- Optimized grain structure for desired properties

**Mechanical Properties**

- High-temperature strength superior to many conventional superalloys.
- Excellent creep resistance at elevated temperatures.
- Good fatigue resistance, including thermal and mechanical fatigue.
- Specific values are not publicly available due to the proprietary nature of the alloy.

File: content/docs/(Nickel Alloys)/mm509.mdx
---
title: Mar-M 509
description: MAR-M 509 is a cast cobalt-based superalloy developed for high-temperature applications, particularly in gas turbine engines. It belongs to the family of cobalt-chromium alloys and is known for its excellent high-temperature strength, creep resistance, and oxidation resistance. MAR-M 509's unique combination of properties makes it particularly suitable for static components in the hot sections of gas turbines, such as first-stage vanes. Its ability to maintain strength and resist oxidation at high temperatures, coupled with good castability, allows for the production of complex, high-performance components for aerospace and power generation applications.
---

---

import { Card } from '@/components/ui/card';

## Composition

<Card className='properties'>
  <ul>
    <li>Cobalt: Balance</li>
    <li>Nickel: 9-11%</li>
    <li>Carbon: .55-.65%</li>
    <li>Chromium: 21.5-24%</li>
    <li>Titanium: 0.1-0.5%</li>
    <li>Tungsten: 6.5-7.5%</li>
    <li>Zirconium: 0.45-0.55%</li>
  </ul>
</Card>

## **_Other minor elements: Al, B, Fe, Si, Mn_**

## Chemistry Specification

- PWA 647 H

---

## Applications

### Applications of MAR-M 509 include:

- Gas turbine engines: Used in hot section components, particularly first-stage vanes
- Industrial gas turbines: Applied in power generation systems
- Aerospace: Used in various high-temperature aerospace applications

---

## Properties

- Typically used in the as-cast condition
- Can be heat treated to modify properties
- Temperature capability: Maintains strength and oxidation resistance at elevated temperatures, suitable for use up to 982°C (1800°F).

  **Microstructure**:

- High strength at elevated temperatures
- Creep resistance at high temperatures (e.g., 1800°F and 2000°F)
- Room temperature yield strength: 53.1 kg/mm² (as-cast condition)

  **Microstructure**:

- Features a cobalt-base matrix strengthened by carbides
- Contains MC carbides (rich in Ta, Ti, Zr) and M23C6 carbides (rich in Cr)
- Exhibits a dendritic structure in the as-cast condition

File: content/docs/(Nickel Alloys)/nimonic-80a.mdx
---
title: Nimonic 80A
description: Nimonic 80A is a wrought, age-hardenable nickel-chromium superalloy designed for high-temperature applications. Nimonic 80A's combination of high-temperature strength, corrosion resistance, and creep properties makes it valuable for applications requiring durability in extreme environments, particularly in aerospace and power generation industries.
---

import { Card } from '@/components/ui/card';

---

### Composition

- Ni: 70%
- Cr: 19.5%
- Ti: 2.4%
- Al: 1.4%
- Fe: 1.5%
- Co: 1.0%
- Mn: 0.55%
- Si: 0.2%
- C: 0.08%

---

## Applications

#### Nimonic 80A finds applications in various industries, including:

- Aerospace: Used in gas turbine engines for components such as blades, rings, and discs.
- Automotive: Applied in exhaust valves and turbocharger components.
- Power generation: Utilized in gas turbines and nuclear power plants.
- Oil and gas: Employed in valves and fasteners for high-temperature applications.
- Industrial processing: Used in heat treatment equipment, furnaces, and reactors.
- Nuclear industry: Applied in tube supports for nuclear steam generators

---

## Properties

- Temperature capability: Maintains strength and corrosion resistance up to 1500°F (815°C).
- Mechanical properties: Offers high tensile strength (1250 MPa), good yield strength (780 MPa), and excellent elongation (30%).
- Corrosion resistance: Provides good resistance to oxidation and corrosion at elevated temperatures.
- Fabricability: Can be hot worked, forged, and welded using specific techniques.

File: content/docs/(Nickel Alloys)/pwa-1422.mdx
---
title: PWA-1422
description: PWA-1422 is a nickel-based superalloy developed by Pratt & Whitney for use in high-temperature, high-stress environments, particularly in gas turbine engines. It is a single-crystal (SX) superalloy, optimized for extreme mechanical and thermal performance in advanced aerospace applications. PWA-1422 is a nickel-based single-crystal superalloy designed for turbine blades and vanes in gas turbines. The single-crystal structure eliminates grain boundaries, which are typically weak points for creep and fatigue failure, making it ideal for high-temperature applications.
---

---

import { Card } from '@/components/ui/card';

## Composition

<Card className='properties'>
  <ul>
    <li>Nickel: Balance</li>
    <li>Carbon: .12-.16%</li>
    <li>Sulfur: .010% max</li>
    <li>Silicon: .12% max</li>
    <li>Manganese: .12% max</li>
    <li>Phosphorous: .015 max</li>
    <li>Chromium: 8.0-10.0%</li>
    <li>Iron: .25% max</li>
    <li>Titanium: 1.75-2.25%</li>
    <li>Aluminum: 4.75-5.25%</li>
    <li>Cobalt: 9.25-11.00%</li>
    <li>Tungsten: 11.50-12.50%</li>
    <li>Copper: .10% max</li>
    <li>Zirconium: .12% max</li>
    <li>Boron: .010-.020%</li>
    <li>Columbium: .75-1.25%</li>
    <li>Hafnium: .80-2.50%</li>
    <li>Magnesium: 75ppm max</li>
    <li>Selenium: 1ppm max</li>
    <li>Tellurium: .5ppm max</li>
    <li>Thallium: .5ppm max</li>
    <li>Lead: 5ppm max</li>
    <li>Bismuth: .3ppm max</li>
  </ul>
</Card>

## Chemistry Specification

- PWA 1422

---

## Applications

### Applications of PWA-1422 include:

- Gas turbine engine components (e.g., turbine blades, vanes).
- Aerospace systems.
- Aircraft components.
- Turbocharger wheels.
- High-pressure turbine parts.
- Combustor/exhaust components.

---

## Properties

- The alloy is strengthened by γ' (gamma prime) precipitates and optimized for creep resistance, oxidation resistance, and thermal stability.
- Directional solidification under controlled conditions to eliminate grain boundaries.
- Vacuum investment casting for precise geometries.
- Density: ~8.7 g/cm³.
- Excellent oxidation and hot corrosion resistance due to its chromium and aluminum content.
- Superior creep and fatigue resistance due to the absence of grain boundaries.
- Due to its high strength and hardness, PWA-1422 requires specialized cutting tools and machining techniques.
- Components made from PWA-1422 are often coated with thermal barrier coatings (TBCs) or oxidation-resistant coatings to enhance durability under extreme conditions.

  **Microstructure**:

PWA-1422 features a single-crystal microstructure with:

- A γ matrix phase providing ductility.
- Coherent γ' precipitates (~60% volume fraction) providing strength.
- Carbides and minimal topologically close-packed (TCP) phases to minimize brittleness.

**Mechanical properties:**

| Property         | Value(Room Temp)               | Value @ 980 C              |
| ---------------- | ------------------------------ | -------------------------- |
| Tensile Strength | 1,200–1,400 MPa                | 800–1,000 MPa              |
| Yield Strength   | 950–1,100 MPa                  | 700–800 MPa                |
| Elongation       | 12–20%                         | 15–25%                     |
| Creep Rupture    | 250 MPa at 1,000 hours @ 980°C | Excellent creep resistance |

**Advantages**

- Exceptional creep resistance at elevated temperatures.
- Superior fatigue resistance due to the elimination of grain boundaries.
- Excellent oxidation and hot corrosion resistance.
- High thermal stability for long service life in extreme environments.

**Limitations**

- High manufacturing costs due to the complexity of single-crystal casting.
- Limited weldability.
- Susceptibility to environmental degradation without protective coatings.
- Proprietary nature may limit availability.

File: content/docs/(Nickel Alloys)/pwa-1426.mdx
---
title: PWA-1426
description: PWA 1426 is a rhenium-enhanced nickel-based superalloy optimized for single-crystal (SX) turbine blades and vanes. It is designed to withstand extreme temperatures and mechanical stresses in modern gas turbine engines. PWA 1426 likely represents Pratt & Whitney’s progression toward 3rd/4th-generation superalloys, targeting higher turbine inlet temperatures for improved fuel efficiency and thrust in engines like the PW1100G-JM (Geared Turbofan). Its rhenium content aligns with industry trends to push operational limits while balancing cost and performance.
---

---

import { Card } from '@/components/ui/card';

## Composition

<Card className='properties'>
  <ul>
    <li>Nickel: Balance</li>
    <li>Carbon: .08-.12%</li>
    <li>Sulfur: .010% max</li>
    <li>Silicon: .12% max</li>
    <li>Manganese: .12% max</li>
    <li>Phosphorous: .015 max</li>
    <li>Chromium: 6.00-6.80%</li>
    <li>Molybdenum: 1.5-1.9%</li>
    <li>Iron: .25% max</li>
    <li>Titanium: .10% max</li>
    <li>Aluminum: 5.70-6.10%</li>
    <li>Cobalt: 12.1-13.0%</li>
    <li>Tungsten: 6.00-6.80%</li>
    <li>Copper: .10% max</li>
    <li>Zirconium: .04-.12%</li>
    <li>Boron: .010-.015%</li>
    <li>Tantalum: 3.75-4.25%</li>
    <li>Hafnium: 1.00-2.00%</li>
    <li>Rhenium: 2.75-3.25%</li>
    <li>Selenium: 1ppm max</li>
    <li>Tellurium: .5ppm max</li>
    <li>Thallium: .5ppm max</li>
    <li>Lead: 5ppm max</li>
    <li>Bismuth: .3ppm max</li>
  </ul>
</Card>

## Chemistry Specification

- PWA 1426

---

## Applications

### Applications of PWA 1426 include:

- Aerospace Gas Turbines:

  - Combustor liners and nozzle guide vanes.
  - High-pressure turbine (HPT) blades in jet engines (e.g., Pratt & Whitney’s PW1000G, F135).

- Rotor blades in land-based power generators.

---

## Properties

- Density: ~8.9–9.2 g/cm³ (higher due to Re/W content).
- Oxidation Resistance: Forms protective Al₂O₃ scales.
- Fatigue Resistance: Excellent due to single-crystal structure.
- Melting Range: ~1,320–1,380°C.
- Thermal Expansion: ~14 × 10⁻⁶ /°C (20–1,000°C).
- Service Temperature: Up to 1,150°C (with thermal barrier coatings).
- Single-crystal γ matrix: No grain boundaries, minimizing creep failure.
- γ' Precipitates: ~60–70% volume fraction (Ni₃Al/Ta/Re).
- TCP Phase Suppression: Re and W additions inhibit harmful topologically close-packed phases.

**Mechanical properties:**

| Property         | Value(Room Temp)               |
| ---------------- | ------------------------------ |
| Tensile Strength | 1300-1600 MPa                  |
| Yield Strength   | 1100-1400 MPa                  |
| Elongation       | 8-12%                          |
| Creep Rupture    | 300 MPa at 1,000 hours @ 980°C |

**Advantages**

- Superior Creep Resistance: Rhenium reduces atomic diffusion at high temperatures.
- Enhanced Temperature Capability: Operates 50–100°C hotter than Re-free alloys.
- Fatigue Resistance: Single-crystal structure withstands thermal cycling.
- Coating Compatibility: Works with advanced TBC systems for higher efficiency.

**Limitations**

- High Cost: Rhenium (~$4,000/kg) significantly increases material expenses.
- Density: Heavier than earlier-generation alloys, impacting weight-sensitive applications.
- Anisotropic Behavior: Mechanical properties vary with crystal orientation.
