Repository: JerryDoran/alloykeeper

File: content/docs/(Nickel Alloys)/pwa-1429.mdx
---
title: PWA-1484
description: PWA 1484 is a second-generation single-crystal nickel-based superalloy developed by Pratt & Whitney for high-pressure turbine blades in advanced gas turbine engines. It incorporates rhenium (Re) to enhance high-temperature creep resistance and thermal stability, representing a significant advancement over first-generation single-crystal alloys. The alloy is strengthened by a high volume fraction of γ' (gamma prime) precipitates (Ni₃Al-based) and designed to operate at temperatures up to 1,100°C with thermal barrier coatings (TBCs).  PWA 1484 was developed in the 1980s–1990s as part of Pratt & Whitney’s second-generation single-crystal superalloys. Its introduction of rhenium enabled turbine inlet temperatures exceeding 1,500°C (with TBCs) in engines like the PW4000, significantly improving fuel efficiency and thrust in commercial and military aviation. While surpassed by third-gen alloys (e.g., PWA 1497), PWA 1484 remains a cornerstone of modern turbine blade technology.  The desulfurized version of this alloy is PWA 1429.
---

---

import { Card } from '@/components/ui/card';

## Composition

<Card className='properties'>
  <ul>
    <li>Nickel: Balance</li>
    <li>Carbon: .05% max</li>
    <li>Sulfur: 1ppm max</li>
    <li>Silicon: .12% max</li>
    <li>Manganese: .12% max</li>
    <li>Phosphorous: .015 max</li>
    <li>Chromium: 4.75-5.25%</li>
    <li>Molybdenum: 1.70-2.10%</li>
    <li>Iron: .20% max</li>
    <li>Aluminum: 5.50-5.80%</li>
    <li>Cobalt: 9.50-10.50%</li>
    <li>Tungsten: 5.60-6.20%</li>
    <li>Copper: .10% max</li>
    <li>Zirconium: .015% max</li>
    <li>Boron: .0030% max</li>
    <li>Tantalum: 8.40-9.00%</li>
    <li>Hafnium: .05-.15%</li>
    <li>Rhenium: 2.80-3.20%</li>
    <li>Selenium: 1ppm max</li>
    <li>Tellurium: .5ppm max</li>
    <li>Thallium: .5ppm max</li>
    <li>Lead: 5ppm max</li>
    <li>Bismuth: .3ppm max</li>
  </ul>
</Card>

## Chemistry Specification

- PWA 1429

---

## Applications

### Applications of PWA 1429 include:

- Aerospace Gas Turbines:

  - Combustor liners and nozzle guide vanes.
  - High-pressure turbine (HPT) blades and vanes (e.g., PW4000, F119 engines)..

- Rotor blades in land-based power generators.

---

File: content/docs/(Nickel Alloys)/pwa-1432.mdx
---
title: PWA-1432
description: PWA-1432 is a rhenium-free single-crystal nickel-based superalloy developed by Pratt & Whitney. It is optimized for high-temperature performance in gas turbines while avoiding the issues associated with rhenium. The alloy achieves excellent creep resistance, oxidation resistance, and thermal stability through careful balancing of other alloying elements. PWA-1432 was specifically designed without rhenium to address certain challenges associated with rhenium-containing alloys, such as cost, density, and the formation of detrimental topologically close-packed (TCP) phases during prolonged high-temperature exposure. PWA-1432 demonstrates that exceptional high-temperature performance can be achieved without relying on rhenium by optimizing other alloying elements like tungsten, tantalum, and hafnium. Its rhenium-free design makes it a cost-effective and reliable choice for gas turbine components subjected to extreme thermal and mechanical stresses while avoiding the challenges associated with rhenium-based superalloys like cost and phase instability.
---

---

import { Card } from '@/components/ui/card';

## Composition

<Card className='properties'>
  <ul>
    <li>Nickel: Balance</li>
    <li>Carbon: .08-.13%</li>
    <li>Sulfur: .015% max</li>
    <li>Silicon: .12% max</li>
    <li>Manganese: .12% max</li>
    <li>Phosphorous: .015 max</li>
    <li>Chromium: 11.60-12.70%</li>
    <li>Molybdenum: 1.65-2.15%</li>
    <li>Iron: .20% max</li>
    <li>Titanium: 3.90-4.25%</li>
    <li>Aluminum: 3.40-3.80%</li>
    <li>Cobalt: 8.50-9.50%</li>
    <li>Tungsten: 3.50-4.10%</li>
    <li>Copper: .10% max</li>
    <li>Zirconium: .001-.020%</li>
    <li>Boron: .008-.018%</li>
    <li>Hafnium: .10% max</li>
    <li>Selenium: 1ppm max</li>
    <li>Tellurium: .5ppm max</li>
    <li>Thallium: .5ppm max</li>
    <li>Lead: 5ppm max</li>
    <li>Bismuth: .3ppm max</li>
  </ul>
</Card>

## Chemistry Specification

- PWA 1432

---

## Applications

### Applications of PWA-1432 include:

- Aerospace Gas Turbines:

  - First-stage high-pressure turbine blades.
  - High-temperature vanes and shrouds.

- Industrial Gas Turbines:
  - Hot-section components exposed to extreme temperatures.

---

## Properties

- Melting Range: ~1,300–1,350°C.
- Thermal Expansion Coefficient: ~14.5 x 10⁻⁶ /°C (20–1,000°C).
- Thermal Conductivity: ~12–14 W/m·K.
- Service Temperature: Up to 1,100°C with thermal barrier coatings.
- Density: ~8.4–8.6 g/cm³.
- Excellent oxidation and hot corrosion resistance.
- High thermal stability due to optimized γ' precipitates.

**Mechanical properties:**

| Property         | Value(Room Temp)               | Value @ 980 C              |
| ---------------- | ------------------------------ | -------------------------- |
| Tensile Strength | 1,200–1,400 MPa                | 800–1,000 MPa              |
| Yield Strength   | 1,000–1,200 MPa                | 700–800 MPa                |
| Elongation       | 8-12%                          | 10–25%                     |
| Creep Rupture    | 250 MPa at 1,000 hours @ 980°C | Excellent creep resistance |

**Advantages**

- Cost Savings:
  - Rhenium is one of the most expensive alloying elements; its exclusion reduces material costs significantly.

Reduced Density:

- Removing rhenium decreases the alloy's density, improving the weight-to-strength ratio for aerospace applications.

Improved Phase Stability:

- Avoids the formation of TCP phases that can occur in rhenium-containing alloys during long-term exposure to high temperatures.

Sustainability:

- Reduces dependence on limited rhenium resources.

File: content/docs/(Nickel Alloys)/pwa-1440.mdx
---
title: PWA-1440
description: PWA 1480 is a first-generation single-crystal nickel-based superalloy developed by Pratt & Whitney for use in high-temperature gas turbine applications. Designed for exceptional creep resistance and thermal stability, it is primarily used in turbine blades and vanes.  PWA 1440 was among the first single-crystal superalloys commercialized in the 1980s, enabling significant increases in turbine entry temperatures and engine efficiency. Its development paved the way for advanced alloys like PWA 1484 (2nd-gen) and PWA 1497 (3rd-gen), which incorporate rhenium for enhanced performance.
---

---

import { Card } from '@/components/ui/card';

## Composition

<Card className='properties'>
  <ul>
    <li>Nickel: Balance</li>
    <li>Carbon: .050% max</li>
    <li>Sulfur: .015% max</li>
    <li>Silicon: .12% max</li>
    <li>Manganese: .12% max</li>
    <li>Phosphorous: .015 max</li>
    <li>Chromium: 9.50-10.50%</li>
    <li>Iron: .20% max</li>
    <li>Titanium: 1.25-1.75%</li>
    <li>Aluminum: 4.75-5.25%</li>
    <li>Cobalt: 4.50-5.50%</li>
    <li>Tungsten: 3.75-4.25%</li>
    <li>Copper: .10% max</li>
    <li>Zirconium: .015% max</li>
    <li>Boron: .0030% max</li>
    <li>Tantalum: 11.75-12.25%</li>
    <li>Hafnium: .030% max</li>
    <li>Selenium: 1ppm max</li>
    <li>Tellurium: .5ppm max</li>
    <li>Thallium: .5ppm max</li>
    <li>Lead: 5ppm max</li>
    <li>Bismuth: .3ppm max</li>
  </ul>
</Card>

## Chemistry Specification

- PWA 1440

---

## Applications

### Applications of PWA-1440 include:

- Aerospace Gas Turbines:

  - High-pressure turbine blades and vanes.
  - Combustor liners.

- Industrial Gas Turbines:

  - Rotors and hot-section components.

- Power Generation:
  - Turbine blades in land-based turbines.

---

## Properties

- Single-crystal γ matrix: Eliminates grain boundaries, reducing creep failure points.
- γ' Precipitates: ~60–70% volume fraction (Ni₃Al/Ti/Ta) for strength.
- Carbides: TaC and HfC at interdendritic regions for grain boundary strengthening.
- Density: ~8.7–8.9 g/cm³.
- Oxidation Resistance: Forms protective Cr₂O₃/Al₂O₃ scales.
- Hot Corrosion Resistance: Performs well in sulfur-rich environments.
- Melting Range: ~1,300–1,400°C.
- Thermal Expansion: ~14 × 10⁻⁶ /°C (20–1,000°C).
- Thermal Conductivity: ~10–12 W/m·K.
- Service Temperature: Up to 980°C (with thermal barrier coatings).

**Mechanical properties:**

| Property         | Value(Room Temp)               | Elevated Temp(980 C) |
| ---------------- | ------------------------------ | -------------------- |
| Tensile Strength | 1,000–1,200 MPa                | 600-800 Mpa          |
| Yield Strength   | 800–1,000 MPa                  | 500-700 Mpa          |
| Elongation       | ~10%                           | 10-20%               |
| Creep Rupture    | 225 MPa at 1,000 hours @ 980°C | NA                   |

**Advantages**

- Thermal fatigue resistance due to single-crystal structure.
- Excellent creep resistance at high temperatures.
- Superior fatigue resistance due to single-crystal structure.
- Good oxidation and hot corrosion resistance.
- Thermal stability for long-term service.

**Limitations**

- High cost due to single-crystal casting and proprietary processing.
- Limited weldability.
- Anisotropic properties(directionally dependent strength) due to single-crystal structure.

File: content/docs/(Nickel Alloys)/pwa-1455.mdx
---
title: PWA-1455
description: PWA 1455 is a nickel-based superalloy developed by Pratt & Whitney for high-temperature applications in gas turbines. PWA 1455's high-temperature capability makes it suitable for critical components in aerospace and power generation industries where materials must withstand extreme conditions. Its composition is optimized for cast applications, particularly in turbine blades where high-temperature strength and creep resistance are crucial
---

---

import { Card } from '@/components/ui/card';

## Composition

<Card className='properties'>
  <ul>
    <li>Nickel: Balance</li>
    <li>Carbon: .08-.013%</li>
    <li>Sulfur: .015% max</li>
    <li>Silicon: .25% max</li>
    <li>Manganese: .20% max</li>
    <li>Chromium: 7.50-8.50%</li>
    <li>Molybdenum: 5.75-6.25%</li>
    <li>Iron: .25% max</li>
    <li>Titanium: .80-1.20%</li>
    <li>Aluminum: 5.75-6.25%</li>
    <li>Cobalt: 9.50-10.50%</li>
    <li>Tungsten: .10%</li>
    <li>Zirconium: .03-.13%</li>
    <li>Boron: .010-.020%</li>
    <li>Columbium: .10% max</li>
    <li>Tantalum: 4.00-4.50%</li>
    <li>Hafnium: 1.05-1.20%</li>
    <li>Selenium: 1ppm max</li>
    <li>Tellurium: .5ppm max</li>
    <li>Thallium: .5ppm max</li>
    <li>Lead: 5ppm max</li>
    <li>Bismuth: .3ppm max</li>
  </ul>
</Card>

---

## Chemistry Specification

- PWA-1455

---

## Applications

### Applications of PWA-1455 include:

- Used in gas turbine engine components, particularly in hot sections.
- Suitable for cast turbine blades.

---

## Properties

- Can be investment cast.
- Research has been conducted on modifying casting parameters to improve high-temperature ductility.
- Maintains properties up to 1302°C (2375°F).

**Mechanical properties:**

  - Designed for high-temperature strength and creep resistance.

  **Microstructure:**

  - Features γ (gamma) matrix strengthened by γ' (gamma prime) precipitates, typical of nickel-based superalloys.
  - Likely contains carbides for additional strengthening.

File: content/docs/(Nickel Alloys)/pwa-1480.mdx
---
title: PWA-1480
description: PWA 1480 is a first-generation single-crystal nickel-based superalloy developed by Pratt & Whitney for use in high-temperature gas turbine applications. PWA 1480 is a precipitation-hardened, single-crystal superalloy designed for excellent high-temperature strength and creep resistance. PWA 1480 was one of the first single-crystal superalloys to be widely used in commercial and military jet engines. Its development in the late 1970s marked a significant advancement in turbine blade technology, enabling higher operating temperatures and improved engine efficiency. PWA 1480's combination of high-temperature strength, creep resistance, and single-crystal structure made it a pioneering material in the evolution of gas turbine technology, paving the way for subsequent generations of single-crystal superalloys.
---

---

import { Card } from '@/components/ui/card';

## Composition

<Card className='properties'>
  <ul>
    <li>Nickel: Balance</li>
    <li>Carbon: .050% max</li>
    <li>Sulfur: .015% max</li>
    <li>Silicon: .12% max</li>
    <li>Manganese: .12% max</li>
    <li>Phosphorous: .015 max</li>
    <li>Chromium: 9.50-10.50%</li>
    <li>Iron: .20% max</li>
    <li>Titanium: 1.25-1.75%</li>
    <li>Aluminum: 4.75-5.25%</li>
    <li>Cobalt: 4.50-5.50%</li>
    <li>Tungsten: 3.75-4.25%</li>
    <li>Copper: .10% max</li>
    <li>Zirconium: .015% max</li>
    <li>Boron: .0030% max</li>
    <li>Tantalum: 11.75-12.25%</li>
    <li>Hafnium: .030% max</li>
    <li>Selenium: 1ppm max</li>
    <li>Tellurium: .5ppm max</li>
    <li>Thallium: .5ppm max</li>
    <li>Lead: 5ppm max</li>
    <li>Bismuth: .3ppm max</li>
  </ul>
</Card>

## Chemistry Specification

- PWA 1480

---

## Applications

### Applications of PWA-1480 include:

- Aerospace Gas Turbines:

  - High-pressure turbine blades.
  - Vanes.

- Industrial Gas Turbines
- Aerospace propulsion systems.

---

## Properties

- γ (gamma) matrix with coherent γ' (gamma prime) precipitates.
- Absence of grain boundaries due to single-crystal structure.
- Carefully controlled distribution of γ' precipitates for optimal strength.
- Density: ~8.7 g/cm³.
- Excellent oxidation resistance.
- Good hot corrosion resistance.
- Melting Range: ~1315-1335°C.
- Thermal Expansion Coefficient: ~14 x 10^-6 /°C (20-1000°C).
- Thermal Conductivity: ~8-10 W/m·K.
- Service Temperature: Up to 1050°C with appropriate coatings

**Mechanical properties:**

| Property         | Value(Room Temp)               |
| ---------------- | ------------------------------ |
| Tensile Strength | 1,000–1,200 MPa                |
| Yield Strength   | 900–1,000 MPa                  |
| Elongation       | ~10%                           |
| Creep Rupture    | 137 MPa at 1,000 hours @ 982°C |

**Advantages**

- High strength at elevated temperatures.
- Excellent creep resistance.
- Superior fatigue resistance due to single-crystal structure.
- Good oxidation and hot corrosion resistance.
- Thermal stability for long-term service.

**Limitations**

- Complex and costly manufacturing process.
- Limited weldability.
- Anisotropic properties due to single-crystal structure.

File: content/docs/(Nickel Alloys)/pwa-1483.mdx
---
title: PWA-1483
description: PWA 1483 (IN 792) is a nickel-based superalloy developed for high-temperature applications in gas turbine engines. PWA 1483 (IN 792) is a well-established alloy that has been used extensively in gas turbine applications, offering a good balance of properties for first-stage turbine blades and vanes in many engine designs.
---

---

import { Card } from '@/components/ui/card';

## Composition

<Card className='properties'>
  <ul>
    <li>Nickel: Balance</li>
    <li>Carbon: .05-.09%</li>
    <li>Sulfur: .010% max</li>
    <li>Silicon: .12% max</li>
    <li>Manganese: .12% max</li>
    <li>Phosphorous: .015 max</li>
    <li>Chromium: 11.60-12.70%</li>
    <li>Molybdenum: 1.65-2.15%</li>
    <li>Iron: .20% max</li>
    <li>Titanium: 3.90-4.25%</li>
    <li>Aluminum: 3.40-3.80%</li>
    <li>Cobalt: 8.50-9.50%</li>
    <li>Tungsten: 3.50-4.10%</li>
    <li>Copper: .10% max</li>
    <li>Zirconium: .0075% max</li>
    <li>Boron: .0030% max</li>
    <li>Tantalum: 4.80-5.20%</li>
    <li>Hafnium: .0075% max</li>
    <li>Selenium: 1ppm max</li>
    <li>Tellurium: .5ppm max</li>
    <li>Thallium: .5ppm max</li>
    <li>Lead: 5ppm max</li>
    <li>Bismuth: .3ppm max</li>
  </ul>
</Card>

## Chemistry Specification

- PWA1483
- CPW484
- MAT639251

---

## Applications

### Applications of PWA-1483 include:

- Aerospace Gas Turbines:

  - Turbine blades and vanes.

- Industrial Gas Turbines.
- Other high-temperature structural components

---

## Properties

- Density: ~8.25 g/cm³.
- Good oxidation and hot corrosion resistance
- Melting Range: ~1260-1315°C.
- Thermal Expansion Coefficient: ~14-15 x 10^-6 /°C (20-800°C)
- Service Temperature: Up to about 950°C.
- γ (gamma) matrix with coherent γ' (gamma prime) precipitates.
- MC carbides (primarily Ti, Ta, and W).

**Mechanical properties:**

| Property         | Value(Room Temp)               |
| ---------------- | ------------------------------ |
| Tensile Strength | 1,000–1,200 MPa                |
| Yield Strength   | 800-950 MPa                    |
| Elongation       | 5-8%                           |
| Creep Rupture    | 248 MPa at 1,000 hours @ 871°C |

**Advantages**

- Good strength at elevated temperatures.
- Excellent creep resistance.
- Good oxidation and hot corrosion resistance.
- Balanced composition for optimal mechanical properties.

**Limitations**

- Lower temperature capability compared to later-generation superalloys.
- Complex processing requirements.
- Challenging to machine and weld.

File: content/docs/(Nickel Alloys)/pwa-663.mdx
---
title: PWA-663
description: PWA 663 is a nickel-based superalloy developed by Pratt & Whitney for high-temperature applications in gas turbines. PWA 663's high-temperature capability makes it suitable for critical components in aerospace and power generation industries where materials must withstand extreme conditions.
---

---

import { Card } from '@/components/ui/card';

## Composition

<Card className='properties'>
  <ul>
    <li>Nickel: Balance</li>
    <li>Carbon: .08-.13%</li>
    <li>Sulfur: .015% max</li>
    <li>Silicon: .25% max</li>
    <li>Manganese: .20% max</li>
    <li>Chromium: 7.50-8.50%</li>
    <li>Molybdenum: 5.75-6.25%</li>
    <li>Iron: .25% max</li>
    <li>Titanium: .80-1.20%</li>
    <li>Aluminum: 5.75-6.25%</li>
    <li>Cobalt: 9.50-10.50%</li>
    <li>Tungsten: .10%</li>
    <li>Zirconium: .050-.100%</li>
    <li>Boron: .010-.020%</li>
    <li>Columbium: .10% max</li>
    <li>Tantalum: 4.00-4.50%</li>
    <li>Selenium: 1ppm max</li>
    <li>Tellurium: .5ppm max</li>
    <li>Thallium: .5ppm max</li>
    <li>Lead: 5ppm max</li>
    <li>Bismuth: .3ppm max</li>
  </ul>
</Card>

---

## Chemistry Specification

- PWA 663 AH

---

## Applications

### Applications of PWA 663 include:

- Gas turbine engines: Used in hot section components, particularly turbine vanes and combustion chambers.

---

## Properties

- Fabrication: Likely produced through casting, potentially with subsequent heat treatments to optimize properties.

**Mechanical properties:**

- Designed for high-temperature strength and creep resistance, though specific values are not provided in the search results.

  **Microstructure:**

- Likely features a γ (gamma) matrix strengthened by γ' (gamma prime) precipitates, typical of nickel-based superalloy

File: content/docs/(Nickel Alloys)/rene-125.mdx
---
title: Rene 125
description: René 125 is a nickel-based polycrystalline superalloy developed for high-temperature applications in gas turbine engines. It combines excellent creep resistance, oxidation resistance, and thermal stability, making it suitable for critical rotating components. René 125 is a precipitation-hardened, cast nickel-based superalloy strengthened by γ' (gamma prime) precipitates. The alloy retains strength up to 980°C (1,800°F) and is optimized for turbine blades, vanes, and disks. René 125 was developed in the 1980s as an improvement over earlier polycrystalline alloys (e.g., René 77, IN-738). Its optimized composition extended the service life of turbine components in both aerospace and industrial gas turbines. While newer single-crystal alloys now dominate high-pressure turbine blades, René 125 remains widely used for rotating components requiring a balance of strength, cost, and manufacturability.
---

---

import { Card } from '@/components/ui/card';

## Composition

<Card className='properties'>
  <ul>
    <li>Nickel: Balance</li>
    <li>Carbon: .09-.13%</li>
    <li>Sulfur: .0075% max</li>
    <li>Silicon: .10% max</li>
    <li>Manganese: .10% max</li>
    <li>Phosphorous: .010 max</li>
    <li>Chromium: 8.70-9.10%</li>
    <li>Iron: .20% max</li>
    <li>Titanium: 2.30-2.70%</li>
    <li>Aluminum: 4.60-5.00%</li>
    <li>Cobalt: 9.50-10.50%</li>
    <li>Tungsten: 6.60-7.40%</li>
    <li>Copper: .10% max</li>
    <li>Zirconium: .03-.07%</li>
    <li>Boron: .010-.020%</li>
    <li>Columbium: .10% max</li>
    <li>Tantalum: 3.60-4.00%</li>
    <li>Hafnium: 1.40-1.70%</li>
    <li>Rhenium: .10% max</li>
    <li>Platinum: .30% max</li>
    <li>Paladium: .15% max</li>
    <li>Nitrogen: 50ppm max</li>
    <li>Oxygen: 50ppm max</li>
    <li>Silver: 5ppm max</li>
    <li>Selenium: 3ppm max</li>
    <li>Tellurium: .5ppm max</li>
    <li>Thallium: 1ppm max</li>
    <li>Lead: 5ppm max</li>
    <li>Bismuth: .5ppm max</li>
  </ul>
</Card>

## Chemistry Specification

- C50TF60
- DMD0429-32

---

## Applications

### Applications of Rene-125 include:

- Aerospace Gas Turbines:

  - High-pressure turbine(HPT) blades.
  - Turbine disks and seals.

- Rotor components in jet engines.
- Combustor liners and exhaust systems.

---

## Properties

- Density: ~8.3–8.5 g/cm³.
- Oxidation Resistance: Forms protective Cr₂O₃/Al₂O₃ scales.
- Hot Corrosion Resistance: Good in sulfur-rich environments.
- Melting Range: ~1,300–1,350°C.
- Thermal Expansion: ~13.5 × 10⁻⁶ /°C (20–1,000°C).
- Thermal Conductivity: ~11–13 W/m·K.
- Service Temperature: Up to 980°C (with coatings).
- γ (gamma) matrix: Nickel-rich FCC phase.
- γ' Precipitates: ~50–60% volume fraction (Ni₃Al/Ti/Ta).
- Carbides: MC (TaC, TiC) and M₂₃C₆ (Cr-rich) at grain boundaries.
- Grain Boundary Strengthening: Boron and zirconium segregate to grain boundaries.

**Mechanical properties:**

| Property         | Value(Room Temp)               |
| ---------------- | ------------------------------ |
| Tensile Strength | 1,200–1,400 MPa                |
| Yield Strength   | 950–1,100 MPa                  |
| Elongation       | 8-15%                          |
| Creep Rupture    | 200 MPa at 1,000 hours @ 850°C |

**Advantages**

- High creep resistance at elevated temperatures.
- Balanced oxidation and hot corrosion resistance.
- Thermal fatigue resistance due to polycrystalline grain structure.
- Cost-effective compared to single-crystal alloys.

**Limitations**

- Lower temperature capability than single-crystal alloys (e.g., CMSX-4).
- Anisotropic properties in cast components.
- Susceptibility to TCP phases (topologically close-packed phases) after prolonged exposure.

File: content/docs/(Nickel Alloys)/rene-142.mdx
---
title: Rene 142
description: René 142 is a second-generation single-crystal nickel-based superalloy developed for high-temperature turbine blade applications in aerospace and industrial gas turbines. Known for its exceptional creep resistance and oxidation stability, it is widely used in advanced jet engines and power-generation systems. René 142 was developed in the 1990s by General Electric (GE) as part of the second generation of rhenium-containing single-crystal superalloys. It enabled significant increases in turbine inlet temperatures (~1,500°C with TBCs) and fuel efficiency in engines like the GE90 and GEnx. While newer alloys (e.g., 3rd-gen René N6) now push performance further, René 142 remains a benchmark for high-temperature reliability.
---

---

import { Card } from '@/components/ui/card';

## Composition

<Card className='properties'>
  <ul>
    <li>Nickel: Balance</li>
    <li>Carbon: .10-.14%</li>
    <li>Sulfur: .0040% max</li>
    <li>Silicon: .06% max</li>
    <li>Manganese: .01% max</li>
    <li>Phosphorous: .010 max</li>
    <li>Chromium: 6.60-7.00%</li>
    <li>Molybdenum: 1.30-1.70%</li>
    <li>Iron: .20% max</li>
    <li>Titanium: .02% max</li>
    <li>Aluminum: 5.94-6.30%</li>
    <li>Cobalt: 11.45-12.05%</li>
    <li>Tungsten: 4.70-5.10%</li>
    <li>Copper: .10% max</li>
    <li>Vanadium: .10% max</li>
    <li>Zirconium: .03% max</li>
    <li>Boron: .010-.020</li>
    <li>Columbium: .10% max</li>
    <li>Tantalum: 6.20-6.50%</li>
    <li>Hafnium: 1.30-1.70%</li>
    <li>Rhenium: 2.60-3.00%</li>
    <li>Platinum: .12% max</li>
    <li>Nitrogen: 20ppm max</li>
    <li>Oxygen: 20ppm max</li>
    <li>Magnesium: 100ppm max</li>
    <li>Silver: 5ppm max</li>
    <li>Selenium: 3ppm max</li>
    <li>Tellurium: .5ppm max</li>
    <li>Thallium: 1ppm max</li>
    <li>Lead: 5ppm max</li>
    <li>Bismuth: .5ppm max</li>
  </ul>
</Card>

## Chemistry Specification

- C50TF94

---

## Applications

### Applications of RENE 142 include:

- Aerospace Gas Turbines:

  - Combustor components.
  - High-pressure turbine (HPT) blades and vanes.

- Rotor blades in land-based power generators.
- Critical components in high-thrust engines (e.g., Military Jet Engines such as GE F414, F110).

---

## Properties

- Single-crystal γ matrix: No grain boundaries, reducing creep failure points.
- γ' Precipitates: ~70% volume fraction (Ni₃Al/Ta/Re) for strength.
- Carbides: Minimal due to low carbon content.
- TCP Phase Resistance: Rhenium and W suppress harmful topologically close-packed phases.
- Melting Range: ~1,320–1,370°C.
- Thermal Expansion: ~14.5 × 10⁻⁶ /°C (20–1,000°C).
- Thermal Conductivity: ~10–12 W/m·K.
- Service Temperature: Up to 1,100°C (with thermal barrier coatings).
- Density: ~8.9–9.1 g/cm³.
- Oxidation Resistance: Forms protective Al₂O₃ scales.
- Hot Corrosion Resistance: Good in sulfur-rich environments (Cr content).

**Mechanical properties:**

| Property         | Value(Room Temp)               | Value(Elevated Temp 870°C) |
| ---------------- | ------------------------------ | -------------------------- |
| Tensile Strength | 1200-1400 MPa                  | 800-900 MPa                |
| Yield Strength   | 1000-1200 MPa                  | 700-800 MPa                |
| Elongation       | 8-12%                          | 10-15%                     |
| Creep Rupture    | 250 MPa at 1,000 hours @ 980°C | NA                         |

**Advantages**

- Superior Creep Resistance: Outperforms first-gen alloys (e.g., René N4) by ~30%.
- Oxidation Stability: Maintains integrity in aggressive combustion environments.
- Fatigue Resistance: Excellent low-cycle fatigue (LCF) performance.
- Coating Compatibility: Works with advanced TBC systems for higher temperature operation.

**Limitations**

- High Cost: Rhenium (~$4,000/kg) and single-crystal processing drive expenses.
- Anisotropic Properties: Directional dependence of mechanical properties.
- Weldability: Limited repairability due to single-crystal structure.

File: content/docs/(Nickel Alloys)/rene-80h.mdx
---
title: Rene 80H
description: René 80H is a variant of René 80, a polycrystalline nickel-based superalloy, optimized for high-temperature applications in gas turbines. The "H" designation typically refers to modifications such as higher hafnium content or other adjustments to improve specific properties like creep resistance, oxidation stability, or grain boundary strengthening. René 80H is a polycrystalline nickel-based superalloy designed for turbine blades, vanes, and other components operating in high-temperature environments. It is strengthened by γ' (gamma prime) precipitates and grain boundary carbides, with hafnium (Hf) additions to enhance grain boundary properties.
---

---

import { Card } from '@/components/ui/card';

## Composition

<Card className='properies'>
  <ul>
    <li>Nickel: Balance</li>
    <li>Carbon: .15-.19%</li>
    <li>Silicon: .12% max</li>
    <li>Manganese: .10% max</li>
    <li>Phosphorous: .01 max</li>
    <li>Chromium: 13.70-14.30%</li>
    <li>Molybdenum: 3.70-4.30%</li>
    <li>Iron: .20% max</li>
    <li>Titanium: 4.60-5.00%</li>
    <li>Aluminum: 2.80-3.20%</li>
    <li>Cobalt: 9.00-10.0%</li>
    <li>Tungsten: 3.70-4.30%</li>
    <li>Vanadium: .10% max</li>
    <li>Copper: .10% max</li>
    <li>Zirconium: .005-.020%</li>
    <li>Boron: .010-.020%</li>
    <li>Columbium: .10% max</li>
    <li>Tantalum: .10% max</li>
    <li>Hafnium: .65-.85%</li>
    <li>Rhenium: .10% max</li>
    <li>Platinum: .15% max</li>
    <li>*Nitrogen: 20ppm max</li>
    <li>Oxygen: 20ppm max</li>
    <li>Magnesium: 35ppm max</li>
    <li>Silver: 5ppm max</li>
    <li>Selenium: 3ppm max</li>
    <li>Tellurium: .5ppm max</li>
    <li>Thallium: 1ppm max</li>
    <li>Lead: 5ppm max</li>
    <li>Bismuth: .5ppm max</li>
  </ul>
</Card>

- Internal QC limits on Nitrogen at 8ppm

---

## Chemistry Specification

- C50TF74

---

## Applications

### Applications of Rene 80H include:

- Gas turbine engines: Widely used for turbine blades and other hot section components.
- Industrial gas turbines: Applied in power generation systems.
- High-temperature environments: Suitable for applications requiring strength and durability at elevated temperatures.

---

File: content/docs/(Nickel Alloys)/rene-n2.mdx
---
title: Rene-N2
description: René N2 is a third-generation single-crystal nickel-based superalloy developed by GE Aviation for advanced gas turbine engines. Known for its exceptional high-temperature strength, creep resistance, and oxidation stability, it is a key material in modern aerospace and industrial turbines.  René N2 was developed in the late 1990s/early 2000s by GE Aviation as part of the third-generation superalloys.
---

---

import { Card } from '@/components/ui/card';

## Composition

<Card className='properties'>
  <ul>
    <li>Nickel: Balance</li>
    <li>Carbon: .025-.050%</li>
    <li>Sulfur: 1ppm max</li>
    <li>Silicon: .03-.07%</li>
    <li>Manganese: .02% max</li>
    <li>Phosphorous: .005 max</li>
    <li>Chromium: 12.85-13.35%</li>
    <li>Molybdenum: .1% max</li>
    <li>Iron: .20% max</li>
    <li>Titanium: .04% max</li>
    <li>Aluminum: 6.45-6.75%</li>
    <li>Cobalt: 7.00-8.00%</li>
    <li>Tungsten: 3.55-4.05%</li>
    <li>Copper: .10% max</li>
    <li>Vanadium: .10% max</li>
    <li>Zirconium: .2% max</li>
    <li>Boron: .0030-.0050</li>
    <li>Columbium: .10% max</li>
    <li>Tantalum: 4.80-5.20%</li>
    <li>Hafnium: .120-.180%</li>
    <li>Rhenium: 1.35-1.85%</li>
    <li>Platinum: .30% max</li>
    <li>Yitrium: .030% max</li>
    <li>Nitrogen: 15ppm max</li>
    <li>Oxygen: 20ppm max</li>
    <li>Magnesium: 200ppm max</li>
    <li>Silver: 5ppm max</li>
    <li>Selenium: 3ppm max</li>
    <li>Tellurium: .5ppm max</li>
    <li>Thallium: 1ppm max</li>
    <li>Lead: 5ppm max</li>
    <li>Bismuth: .5ppm max</li>
  </ul>
</Card>

## Chemistry Specification

- C50TF121

---

## Applications

### Applications of RENE N2 include:

- Aerospace: Turbine blades, vanes, or combustor components in early jet engines.
- Industrial Turbines: Stationary blades or seals in power-generation systems.
- Nuclear/Energy: High-temperature fasteners or reactor components.

---

File: content/docs/(Nickel Alloys)/rene-n5.mdx
---
title: Rene N5
description: René N5 is a second-generation single-crystal nickel-based superalloy developed by GE Aviation for high-pressure turbine blades in advanced gas turbine engines. It incorporates rhenium (Re) to enhance high-temperature creep resistance and thermal stability, representing a significant advancement over first-generation single-crystal alloys.  René N5 was developed in the 1990s as part of GE Aviation's second-generation single-crystal superalloys. Its introduction of rhenium enabled higher turbine inlet temperatures (~1,500°C with TBCs) in engines like the GE90, significantly improving fuel efficiency and thrust in commercial aviation. While surpassed by third-gen alloys (e.g., René N6), René N5 remains a cornerstone of modern gas turbine technology.
---

---

import { Card } from '@/components/ui/card';

## Composition

<Card className='properties'>
  <ul>
    <li>Nickel: Balance</li>
    <li>Carbon: .055-.060%</li>
    <li>Sulfur: 1ppm max</li>
    <li>Silicon: .20% max</li>
    <li>Manganese: .01% max</li>
    <li>Phosphorous: .005% max</li>
    <li>Chromium: 6.75-7.25%</li>
    <li>Molybdenum: 1.35-1.65%</li>
    <li>Iron: .20% max</li>
    <li>Titanium: .04% max</li>
    <li>Aluminum: 6.00-6.40%</li>
    <li>Cobalt: 7.00-8.00%</li>
    <li>Tungsten: 4.80-5.20%</li>
    <li>Copper: .05% max</li>
    <li>Vanadium: .10% max</li>
    <li>Zirconium: .02% max</li>
    <li>Boron: .0030-.0050</li>
    <li>Columbium: .10% max</li>
    <li>Tantalum: 6.35-6.65%</li>
    <li>Hafnium: .13-.17%</li>
    <li>Rhenium: 2.80-3.20%</li>
    <li>Platinum: .15% max</li>
    <li>Yitrium: .0030% max</li>
    <li>Nitrogen: 15ppm max</li>
    <li>Oxygen: 20ppm max</li>
    <li>Magnesium: 200ppm max</li>
    <li>Silver: 5ppm max</li>
    <li>Selenium: 3ppm max</li>
    <li>Tellurium: .5ppm max</li>
    <li>Thallium: 1ppm max</li>
    <li>Lead: 1ppm max</li>
    <li>Bismuth: .5ppm max</li>
  </ul>
</Card>

## Chemistry Specification

- C50TF87
- C50TF122
- B50AG9

---

## Applications

### Applications of RENE N5 include:

- Aerospace Gas Turbines:

  - Turbine vanes and combustor liners.
  - High-pressure turbine (HPT) blades in jet engines (e.g., GE90, GEnx).

- Rotor blades in land-based power generators.

---

File: content/docs/(Nickel Alloys)/rene-n500.mdx
---
title: Rene-N500
description: René N500 is an advanced nickel-based superalloy designed for high-temperature applications in gas turbines. René N500 represents a balance between high-temperature performance, cost considerations, and material availability, making it a valuable option for certain gas turbine applications.
---

---

## Composition

| Element | Min  | Max     |
| ------- | ---- | ------- |
| C       | .03  | .05     |
| Si      |      | .20     |
| Mn      |      | .01     |
| P       |      | .005    |
| Cr      | 5.75 | 6.25    |
| S       |      | 1ppm    |
| Mo      | 1.30 | 1.70    |
| Fe      |      | .20     |
| Ti      |      | .04     |
| Al      | 6.30 | 6.70    |
| Co      | 7.00 | 8.00    |
| W       | 6.00 | 6.50    |
| V       |      | .10     |
| Cu      |      | .10     |
| Zr      |      | .02     |
| B       | .003 | .005    |
| Cb      |      | .10     |
| Ta      | 6.40 | 6.80    |
| Hf      | .12  | .18     |
| Re      |      | .10     |
| Pt      |      | .30     |
| N       |      | 15ppm   |
| O       |      | 20ppm   |
| Mg      |      | 1000ppm |
| Ag      |      | 5ppm    |
| Se      |      | 3ppm    |
| Te      |      | .5ppm   |
| Tl      |      | 1ppm    |
| Pb      |      | 5ppm    |
| Bi      |      | .5ppm   |
| Ni      |      | Balance |

**Chemistry values are in percent unless otherwise noted**

**_Desulfurized Alloy_**

---

## Chemistry Specification

- C50TF129
- B50A1030

File: content/docs/(Nickel Alloys)/rene-n515.mdx
---
title: Rene-N515
description: René N515 is a nickel-based superalloy designed to balance high-temperature performance with cost efficiency by halving rhenium (Re) content compared to René N5. It likely retains strength through optimized γ' (gamma prime) precipitation and alternative solid-solution strengtheners.
---

---

import { Card } from '@/components/ui/card';

## Composition

<Card className='properties'>
  <ul>
    <li>Nickel: Balance</li>
    <li>Carbon: .035-.055%</li>
    <li>Sulfur: 1ppm max</li>
    <li>Silicon: .20% max</li>
    <li>Manganese: .01% max</li>
    <li>Phosphorous: .005% max</li>
    <li>Chromium: 5.75-6.25%</li>
    <li>Molybdenum: 1.80-2.20%</li>
    <li>Iron: .2% max</li>
    <li>Titanium: .04% max</li>
    <li>Aluminum: 6.10-6.50%</li>
    <li>Cobalt: 7.0-8.0%</li>
    <li>Tungsten: 6.00-6.50%</li>
    <li>Copper: .1% max</li>
    <li>Vanadium: .1% max</li>
    <li>Zirconium: .02% max</li>
    <li>Boron: .003-.005</li>
    <li>Columbium: .10% max</li>
    <li>Tantalum: 6.3-6.7%</li>
    <li>Hafnium: .50-.70%</li>
    <li>Rhenium: 1.30-1.70%</li>
    <li>Platinum: .30% max</li>
    <li>Nitrogen: 15ppm max</li>
    <li>Oxygen: 20ppm max</li>
    <li>Magnesium: 1000ppm max</li>
    <li>Silver: 5ppm max</li>
    <li>Selenium: 3ppm max</li>
    <li>Tellurium: .5ppm max</li>
    <li>Thallium: 1ppm max</li>
    <li>Lead: 5ppm max</li>
    <li>Bismuth: .5ppm max</li>
  </ul>
</Card>

## Chemistry Specification

- C50TF130

---

## Applications

### Applications of RENE N515 include:

- Aerospace Gas Turbines:

  - Turbine vanes and combustor liners.
  - High-pressure turbine (HPT) blades in jet engines (e.g., GE90, GEnx).

- Rotor blades in land-based power generators.

---

File: content/docs/(Nickel Alloys)/rene-n6.mdx
---
title: Rene-N6
description: René N6 is a third-generation single-crystal nickel-based superalloy developed by GE Aviation for advanced gas turbine engines. Known for its exceptional high-temperature strength, creep resistance, and oxidation stability, it is a key material in modern aerospace and industrial turbines.  René N6 was developed in the late 1990s/early 2000s by GE Aviation as part of the third-generation superalloys.
---

---

import { Card } from '@/components/ui/card';

## Composition

<Card className='properties'>
  <ul>
    <li>Nickel: Balance</li>
    <li>Carbon: .030-.060%</li>
    <li>Sulfur: 1ppm max</li>
    <li>Silicon: .08% max</li>
    <li>Manganese: .02% max</li>
    <li>Phosphorous: .01 max</li>
    <li>Chromium: 4.00-4.30%</li>
    <li>Molybdenum: 1.20-1.60%</li>
    <li>Iron: .10% max</li>
    <li>Titanium: .04% max</li>
    <li>Aluminum: 5.60-5.90%</li>
    <li>Cobalt: 12.25-12.75%</li>
    <li>Tungsten: 5.85-6.15%</li>
    <li>Copper: .10% max</li>
    <li>Vanadium: .10% max</li>
    <li>Zirconium: .02% max</li>
    <li>Boron: .0030-.0050</li>
    <li>Columbium: .10% max</li>
    <li>Tantalum: 7.00-7.40%</li>
    <li>Hafnium: .120-.180%</li>
    <li>Rhenium: 5.20-5.60%</li>
    <li>Platinum: .20% max</li>
    <li>Yitrium: .500% max</li>
    <li>Nitrogen: 15ppm max</li>
    <li>Oxygen: 20ppm max</li>
    <li>Magnesium: 200ppm max</li>
    <li>Silver: 5ppm max</li>
    <li>Selenium: 3ppm max</li>
    <li>Tellurium: .5ppm max</li>
    <li>Thallium: 1ppm max</li>
    <li>Lead: 5ppm max</li>
    <li>Bismuth: .5ppm max</li>
  </ul>
</Card>

## Chemistry Specification

- C50TF114

---

## Applications

### Applications of RENE N6 include:

- Aerospace Gas Turbines:

  - Turbine vanes and combustor liners.
  - High-pressure turbine (HPT) blades in jet engines (e.g., GE90, GEnx).

- Rotor blades in land-based power generators.
- Critical components in high-thrust engines (e.g., Military Jet Engines such as F136)

---
