Repository: JerryDoran/alloykeeper

File: content/docs/(Nickel Alloys)/rene108.mdx
---
title: Rene 108
description: René 108 is a nickel-based superalloy designed for high-temperature applications. René 108's combination of high-temperature strength, oxidation resistance, and microstructural stability makes it valuable for applications in aerospace and power generation industries where components are exposed to extreme conditions.
---

import { Card } from '@/components/ui/card';

---

## Composition

- Nickel: Balance
- Carbon: .07-.10%
- Silicon: .06% max
- Manganese: .10% max
- Phosphorous: .01 max
- Chromium: 8-8.7%
- Molybdenum: .40-.60%
- Iron: .20% max
- Titanium: .6-.9%
- Aluminum: 5.25-5.75%
- Cobalt: 9.00-10.00%
- Tungsten: 9.30-9.70%
- Vanadium: .10% max
- Copper: .10% max
- Zirconium: .005-.02%
- Boron: .01-.02%
- Columbium: .10% max
- Tantalum: 2.80-3.30%
- Hafnium: 1.30-1.70%
- Rhenium: .10% max
- Nitrogen: 20ppm max
- Oxygen: 20ppm max
- Magnesium: 35ppm max
- Silver: 5ppm max
- Selenium: 3ppm max
- Tellurium: .5ppm max
- Thallium: 1ppm max
- Lead: 5ppm max
- Bismuth: .5ppm max

---

## Chemistry Specification

- C50TF83
- B50TF262

---

## Applications

#### Rene 108 finds applications in various industries, including:

- Aerospace: Used in gas turbine hot section components, particularly turbine blades.
- Industrial gas turbines: Applied in various high-temperature components.
- High-temperature environments: Suitable for applications requiring strength and corrosion resistance at elevated temperatures.

---

## Properties

- Temperature capability: Maintains strength and oxidation resistance up to 1150-1250°C (2102-2282°F).
- Microstructure: Characterized by a high volume fraction (over 63%) of γ' precipitates in the γ matrix.
- Mechanical properties: Offers good high-temperature strength and creep resistance.
- Fabricability: Can be investment cast and heat-treated to achieve desired properties

File: content/docs/(Nickel Alloys)/rene142.mdx
---
title: Rene-142
description: René 142 is a high-strength, nickel-based superalloy designed for high-temperature applications. René 142's combination of high-temperature strength, oxidation resistance, and castability makes it valuable for applications in aerospace and power generation industries where components are exposed to extreme conditions.
---

import { Card } from '@/components/ui/card';

---

## Composition

- Ni: Balance
- Co: 11-13%
- Cr: 6-8%
- Ta: 5-7%
- Al: 5-7%
- W: 4-6%
- Re: 2-4%
- Mo: 1-2%
- Hf: 1-2%
- C: 0.1-0.14%
- B: 0.01-0.02%
- Zr: 0.01-0.03%

---

## Applications

#### Rene 142 finds applications in various industries, including:

- Aerospace: Widely used in gas turbine hot section components, particularly turbine airfoils for commercial and military jet engines.
- Power generation: Applied in industrial gas turbines.
- Repair and restoration: Can be used for crack repair and restoration of legacy hot-section components when blended with an activated diffusion braze alloy

---

## Properties

- Temperature capability: Maintains strength and oxidation resistance up to 1050°C (1922°F).
- Mechanical properties: Offers high rupture strength and excellent resistance to grain boundary cracking.
- Oxidation resistance: Provides superior high-velocity oxidation resistance, with only 1 mil surface metal loss after 200 hours at 2150°F.
- Fabricability: Can be cast using directional solidification techniques, resulting in a columnar grain structure

File: content/docs/(Nickel Alloys)/rene41.mdx
---
title: Rene 41
description: Rene 41 is a precipitation-hardenable nickel-based superalloy designed for high-temperature applications. Rene 41's combination of high-temperature strength, corrosion resistance, and creep properties makes it invaluable for applications requiring durability in extreme environments, particularly in aerospace and high-performance industries
---

import { Card } from '@/components/ui/card';

---

## Composition

- Ni: Balance
- Cr: 18.00-20.00%
- Mo: 9.00-10.50%
- Co: 10.00-12.00%
- Al: 1.40-1.80%
- Ti: 3.00-3.30%
- Fe: 5.00% max

---

## Applications

#### Rene 41 finds applications in various industries, including:

- Aerospace: Widely used in jet engine components such as turbine blades, wheels, casings, and afterburner parts.
- Missiles: Applied in various missile components.
- Space exploration: Used in the outer shell of the Mercury space capsule.
- Industrial: Employed in springs, fasteners, and other components requiring high-temperature strength.
- Automotive: Used in high-performance engine components.
- Polystyrene foam manufacturing: Applied in hot-wire foam cutters

---

## Properties

- Melting point: 2400-2500°F (1316-1371°C)
- Density: 0.298 lb/cu in (8249 kg/m³)
- Specific heat capacity: 0.108 Btu/lb-°F (0.452 kJ/kg-K) at 70-600°F (21-316°C)
- Mechanical properties: Offers high tensile strength (170 ksi min), good yield strength (130 ksi min), and excellent creep resistance.
- Corrosion resistance: Provides outstanding resistance to oxidation and corrosion at elevated temperatures, particularly against jet engine combustion gases.
- Fabricability: Can be hot worked, forged, and welded using specific techniques

File: content/docs/(Nickel Alloys)/rene77.mdx
---
title: Rene 77
description: René 77 is a nickel-based superalloy developed for high-temperature applications, particularly in gas turbine engines. It belongs to the family of precipitation-hardened superalloys, designed to maintain strength and resist corrosion at elevated temperatures. René 77's properties make it suitable for components in the hot sections of gas turbines, where materials must withstand high temperatures, stresses, and potentially corrosive environments. Its performance can be further tailored through precise control of the casting process and subsequent heat treatments to meet specific application requirements.
---

---

import { Card } from '@/components/ui/card';

## Composition

<Card className='properties'>
  <ul>
    <li>Nickel: Balance</li>
    <li>Carbon: .05-.09%</li>
    <li>Silicon: .20% max</li>
    <li>Manganese: .15% max</li>
    <li>Chromium: 14.00-15.25%</li>
    <li>Molybdenum: 3.90-4.50%</li>
    <li>Iron: .50% max</li>
    <li>Titanium: 3.00-3.70%</li>
    <li>Aluminum: 4.00-4.60%</li>
    <li>Cobalt: 14.25-15.75%</li>
    <li>Copper: .10% max</li>
    <li>Zirconium: .06% max</li>
    <li>Boron: .012-.020%</li>
    <li>Rhenium: .10% max</li>
    <li>Platinum: .10% max</li>
    <li>Nitrogen: 25ppm max</li>
    <li>Tin: 25ppm max</li>
    <li>Silver: 5ppm max</li>
    <li>Selenium: 3ppm max</li>
    <li>Tellurium: .5ppm max</li>
    <li>Thallium: 1ppm max</li>
    <li>Lead: 5ppm max</li>
    <li>Bismuth: .5ppm max</li>
  </ul>
</Card>

---

## Chemistry Specification

- C50TF15
- DMD437-32

---

## Applications

### Applications of Rene 77 include:

- Gas turbine engines: Used in turbine blades and other hot section components.
- Aerospace parts: Applied in various high-temperature aerospace applications.

---

## Properties

- The alloy responds well to heat treatment, which can be used to optimize the size, distribution, and morphology of γ' precipitates and carbides.
- Typical heat treatment might involve solution treatment followed by one or more aging steps.
- The high chromium content (15%) contributes to the formation of a protective Cr2O3 scale, providing good oxidation resistance.
- Shows resistance to hot corrosion, which is crucial for gas turbine applications.
- Can be cast using precision casting methods, including investment casting for complex shapes.
- Research has shown potential for microstructure modification through surface inoculation during the casting process, which can enhance mechanical properties.
- The alloy's composition is carefully balanced to provide a good combination of strength, creep resistance, and corrosion resistance.
- The high cobalt content (15%) contributes to solid solution strengthening and may improve the alloy's stability at high temperatures.

**Microstructure:**

- The alloy consists of a γ (gamma) matrix strengthened by γ' (gamma prime) precipitates.
- After heat treatment, it exhibits a dendritic structure with carbide precipitations both at grain boundaries and within grains.
- The γ' precipitates are typically cuboidal in shape and contribute significantly to the alloy's strength.

**Physical properties:**

- Primary strengthening comes from the γ' precipitates (Ni3(Al,Ti)), which provide obstacle hardening against dislocation movement.
- Solid solution strengthening is achieved through elements like Mo and Co in the γ matrix.
- Grain boundary strengthening is enhanced by carbide formation.

File: content/docs/(Nickel Alloys)/rene80.mdx
---
title: Rene 80
description: René 80 is a nickel-based superalloy designed for high-temperature applications. René 80's combination of high-temperature strength, oxidation resistance, and creep properties makes it valuable for applications in aerospace and power generation industries where components are exposed to extreme condition
---

---

## Composition

- Ni: 60.0-61%
- Cr: 14%
- Co: 9.5%
- Ti: 4-5%
- Mo: 4%
- W: 4%
- Al: 3%
- C: 0.15-0.17%
- B: 0.015%
- Zr: 0.03%

---

## Applications

#### Rene 80 finds applications in various industries, including:

- Aerospace: Used in gas turbine hot section components, particularly turbine blades.
- Power generation: Applied in industrial gas turbines.
- High-temperature environments: Suitable for applications requiring strength and corrosion resistance at elevated temperatures

---

## Properties

- Temperature capability: Maintains strength and oxidation resistance up to 950°C (1742°F) for long-term service.
- Mechanical properties: Offers high tensile strength (1158 MPa), good yield strength (1034 MPa), and excellent elongation (15%).
- Corrosion resistance: Provides excellent oxidation resistance, with only 0.41 mg/cm2 of specific mass gain after 100 hours of oxidation.
- Fabricability: Can be cast and heat-treated to achieve desired properties

File: content/docs/(Nickel Alloys)/rene95.mdx
---
title: Rene 95
description: René 95 is a high-strength, nickel-based superalloy designed for high-temperature applications. It is an age-hardenable alloy that offers exceptional strength and creep resistance at elevated temperatures, making it suitable for use in gas turbine hot section components.
---

---

## Composition

- Ni: 61.0%
- Cr: 14.0%
- Co: 8.0%
- Mo: 3.5%
- W: 3.5%
- Nb: 3.5%
- Al: 3.5%
- Ti: 2.54%
- Fe: 0.3%
- C: 0.16%
- B: 0.01%
- Zr: 0.05%

---

## Applications

#### Rene 95 finds applications in various industries, including:

- Aerospace: Widely used in gas turbine hot section components, particularly high-pressure turbine blade retainers for high-thrust aircraft engines.
- Power generation: Applied in industrial gas turbines.
- Hot work tooling: Used where ferrous-based tool steels cannot maintain adequate strength.

---

## Properties

- Temperature capability: Maintains exceptional strength up to 1400°F (760°C).
- Mechanical properties: Offers high tensile strength (230 MPa at 23°C, 215 MPa at 650°C) and good yield strength (170 MPa at 23°C, 150 MPa at 650°C).
- Fabricability: Can be produced through powder metallurgy techniques, allowing for better control of the alloy's microstructure and properties.
- Microstructure: Features a fine-grained structure with a distribution of gamma prime (γ') precipitates, contributing to its high-temperature strength.

File: content/docs/(Nickel Alloys)/siemet.mdx
---
title: Siemet
description: Siemet is a nickel-based superalloy developed for high-temperature applications, particularly in gas turbines and aerospace systems. While detailed information about Siemet is less widely available compared to other superalloys like Inconel or René alloys, it is known to be designed for extreme mechanical and thermal performance in demanding environments. Siemet is a nickel-based alloy engineered for high-temperature strength, creep resistance, and oxidation resistance.
---

---

import { Card } from '@/components/ui/card';

## Composition

<Card className='properties'>
  <ul>
    <li>Nickel: Balance</li>
    <li>Carbon: .080-.100%</li>
    <li>Sulfur: .10ppm max</li>
    <li>Silicon: .05% max</li>
    <li>Manganese: .10% max</li>
    <li>Phosphorous: .25ppm max</li>
    <li>Chromium: 11.70-12.50%</li>
    <li>Molybdenum: 1.70-2.10%</li>
    <li>Iron: .15% max</li>
    <li>Titanium: 4.00-4.20%</li>
    <li>Aluminum: 3.45-3.70%</li>
    <li>Cobalt: 8.60-9.40%</li>
    <li>Tungsten: 3.55-3.85%</li>
    <li>Copper: .10% max</li>
    <li>Zirconium: 30ppm max</li>
    <li>Boron: .013-.016%</li>
    <li>Tantalum: 4.95-5.15%</li>
    <li>Hafnium: 75ppm max</li>
    <li>Nitrogen: 10ppm max</li>
    <li>Oxygen: 10ppm max</li>
    <li>Selenium: 1ppm max</li>
    <li>Tellurium: .5ppm max</li>
    <li>Thallium: .5ppm max</li>
    <li>Lead: 5ppm max</li>
    <li>Bismuth: .3ppm max</li>
  </ul>
</Card>

## Chemistry Specification

- PWA 1432

---

## Applications

### Applications of Siemet include:

- Aerospace Gas Turbines:

  - Turbine blades
  - High-pressure vanes
  - Combustor components

- Industrial Gas Turbines:

  - Hot-section components exposed to extreme temperatures.

- Other high-temperature structural applications requiring excellent creep and fatigue resistance.

---

## Properties

- Melting Range: Likely ~1,300–1,400°C
- Thermal Expansion Coefficient: ~14 x 10⁻⁶ /°C (20–1,000°C)
- Thermal Conductivity: ~12–14 W/m·K
- Service Temperature: Up to 1,100°C with coatings.
- Excellent oxidation and hot corrosion resistance due to chromium and aluminum content.
- High thermal stability through γ' precipitate strengthening.
- Directional solidification or single-crystal casting for improved creep properties.
- Investment casting for complex geometries.

**Advantages**

- High strength at elevated temperatures.
- Excellent creep resistance for long-term service life.
- Superior oxidation and hot corrosion resistance.
- Stable microstructure under thermal cycling conditions.

**Limitations**

- Likely high manufacturing costs due to complex processing requirements.
- Challenging machinability due to high strength and hardness.
- Limited weldability; repairs may require specialized techniques.

File: content/docs/(Nickel Alloys)/srr99.mdx
---
title: SRR-99
description: SRR-99 is a nickel-based single crystal superalloy designed for high-temperature applications in gas turbines. SRR-99's combination of high-temperature strength, creep resistance, and fatigue properties makes it valuable for critical components in aerospace applications, particularly in advanced gas turbine engines.
---

---

import { Card } from '@/components/ui/card';

## Composition

<Card className='properties'>
  <ul>
    <li>Nickel: Balance</li>
    <li>Carbon: .010-.020%</li>
    <li>Silicon: .1% max</li>
    <li>Manganese: .1% max</li>
    <li>Phosphorous: .005 max</li>
    <li>Chromium: 8.25-8.75%</li>
    <li>Molybdenum: .50% max</li>
    <li>Iron: .1% max</li>
    <li>Titanium: 2.05-2.35%</li>
    <li>Aluminum: 5.30-5.70%</li>
    <li>Cobalt: 4.80-5.20%</li>
    <li>Tungsten: 9.25-9.75%</li>
    <li>Zirconium: .01% max</li>
    <li>Boron: .0025% max</li>
    <li>Columbium: .1% max</li>
    <li>Tantalum: 2.65-2.95%</li>
    <li>Hafnium: .05% max</li>
    <li>Rhenium: .1% max</li>
    <li>Nitrogen: 10ppm max</li>
    <li>Oxygen: 15ppm max</li>
    <li>Magnesium: 120ppm max</li>
    <li>Tin: 30ppm max</li>
    <li>Silver: 5ppm max</li>
    <li>Selenium: 5ppm max</li>
    <li>Tellurium: 2ppm max</li>
    <li>Thallium: .2ppm max</li>
    <li>Lead: 5ppm max</li>
    <li>Bismuth: .5ppm max</li>
  </ul>
</Card>

---

## Chemistry Specification

- MSRR7210

---

## Applications

### Applications of SRR-99 include:

- Gas turbine engines: Used in turbine blades and vanes for advanced aero engines.
- High-temperature environments: Suitable for applications requiring strength and durability at elevated temperatures.
- Replacement for DS MM002: Designed as a high-strength alternative in applications where increased creep, tensile, and fatigue strength are required

---

## Properties

**Mechanical properties:**

- High creep strength, with creep lives at least ten times those of DS MM002 at 1000°C.
- At least 15% improvement in yield and low cycle fatigue strength compared to DS MM002.
- Good thermal fatigue resistance

**Microstructure:**

- Features γ' (gamma prime) precipitates as the main strengthening phase
- Designed to have a high anti-phase boundary energy, promoting stacking fault mode of creep deformation up to about 850°C
- Fabricability: Can be cast as single crystals using directional solidification techniques4.
- Heat treatment: Designed to have a wide heat treatment window9.
- Metallurgical stability: Formulated for good stability at high temperatures9.
- Density: Approximately 8.56 g/cm³5.
- Liquidus temperature: 1356°C4.

File: content/docs/(Nickel Alloys)/u500.mdx
---
title: U500
description: U500 (Udimet 500™, UNS N07500) is a nickel-based superalloy designed for high-temperature, high-stress environments, particularly in aerospace and industrial gas turbine (IGT) applications. U500’s combination of high-temperature strength and corrosion resistance makes it indispensable in advanced turbine systems, though its high cobalt content increases cost compared to alternatives like IN718.
---

---

import { Card } from '@/components/ui/card';

## Composition

<Card className='properties'>
  <ul>
    <li>Nickel: Balance</li>
    <li>Carbon: .05-.10%</li>
    <li>Sulfur: .015% max</li>
    <li>Silicon: .30% max</li>
    <li>Manganese: .20% max</li>
    <li>Chromium: 18.00-20.00%</li>
    <li>Molybdenum: 3.00-5.00%</li>
    <li>Iron: 2.00% max</li>
    <li>Titanium: 2.50-3.25%</li>
    <li>Aluminum: 2.50-3.25%</li>
    <li>Cobalt: 16.00-20.00%</li>
    <li>Copper: .10% max</li>
    <li>Boron: .0030-.010%</li>
    <li>Selenium: 3ppm max</li>
    <li>Tellurium: .5ppm max</li>
    <li>Thallium: 5ppm max</li>
    <li>Lead: 5ppm max</li>
    <li>Bismuth: .5ppm max</li>
  </ul>
</Card>

---

## Chemistry Specification

- B50A467
- AMS5384
- A-24

---

## Applications

### Applications of U500 include:

U500 is critical in gas turbine engines and aerospace systems:

- Turbine Disks: High rotational stress and temperature resistance.
- Blades/Vanes: Withstands hot corrosion in jet engines.
- Industrial Gas Turbines: Rotors and combustor components.
- Nuclear Reactors: High-temperature fasteners

---

## Properties

**Unique features:**

- Casting: Investment casting for complex geometries (e.g., turbine blades).

Heat Treatment:

- Solution Treatment: 1,080–1,120°C followed by rapid cooling.
- Aging: 650–760°C to precipitate γ' phase9.
- Hot Workability: Forged above γ' solvus (1,100–1,170°C) for fine grain structure

**Mechanical properties:**

| Property         | Value(Room Temp) | Value @ 700 C |
| ---------------- | ---------------- | ------------- |
| Tensile Strength | 1,200–1,400 MPa  | 800–1,000 MPa |
| Yield Strength   | 950–1,100 MPa    | 700–800 MPa   |
| Elongation       | 12–20%           | 15–25%        |

**Thermal properties:**

- Thermal Expansion: 13.5 µm/m·°C (20–700°C)
- Thermal Conductivity: 11.5 W/m·K (700°C)
- Melting Range: 1,315–1,370°C

File: content/docs/(Nickel Alloys)/waspalloy.mdx
---
title: Waspalloy
description: Waspaloy is a nickel-based superalloy designed for high-temperature applications.  Waspaloy's combination of high-temperature strength, corrosion resistance, and oxidation resistance makes it valuable for applications in aerospace and power generation industries where components are exposed to extreme conditions
---

---

## Composition

- Ni: 58%
- Cr: 19%
- Co: 13%
- Mo: 4%
- Ti: 3%
- Al: 1.4%

---

## Applications

#### Waspalloy finds applications in various industries, including:

- Aerospace: Widely used in gas turbine engine components such as blades, disks, shafts, and seals.
- Power generation: Applied in industrial gas turbines.
- Automotive: Used in high-temperature engine components.
- Missile systems: Employed in various components.
- Fasteners: Used in high-temperature applications

---

## Properties

- Temperature capability: Maintains strength and oxidation resistance up to 980°C (1800°F).
- Mechanical properties: Offers high tensile strength (up to 200 ksi or 1380 MPa) and excellent creep resistance.
- Corrosion resistance: Provides good resistance to oxidation and corrosion in combustion environments.
- Fabricability: Can be forged, cast, and heat-treated to achieve desired properties

File: content/docs/(Nickel Alloys)/x-40.mdx
---
title: X-40
description: X-40 is a cobalt-based superalloy designed for high-temperature applications in gas turbines. X-40's combination of high-temperature strength, creep resistance, and excellent oxidation resistance makes it valuable for critical components in aerospace and power generation industries. Its cobalt-based composition provides good thermal fatigue resistance and stability at elevated temperatures
---

---

import { Card } from '@/components/ui/card';

## Composition

<Card className='properties'>
  <ul>
    <li>Nickel: 9.50-11.50%</li>
    <li>Carbon: .45-.55%</li>
    <li>Sulfur: .04% max</li>
    <li>Silicon: 1.00% max</li>
    <li>Manganese: 1.00% max</li>
    <li>Chromium: 24.50-26.50%</li>
    <li>Iron: 2.00% max</li>
    <li>Aluminum: .35% max</li>
    <li>Cobalt: Balance</li>
    <li>Tungsten: 7.00-8.00%</li>
    <li>Zirconium: .15-.25%</li>
  </ul>
</Card>

---

## Chemistry Specification

- C50TF21-S6

---

## Applications

### Applications of X-40 include:

- Gas turbine engines: Used in hot section components, particularly turbine vanes and combustion chambers.
- Industrial gas turbines: Applied in power generation systems.
- Aerospace: Used in various high-temperature aerospace applications.

---

## Properties

- Can be cast and machined.
- Welding possible but may require special techniques due to its high-temperature properties.
- Excellent resistance to oxidation and hot corrosion due to high chromium content.
- Temperature capability: Maintains strength and oxidation resistance at elevated temperatures, suitable for use up to 980°C (1800°F).

**Mechanical properties:**

- Minimum yield strength: 563 MPa
- Tensile strength: Reaching up to 1000 MPa
- Exhibits good creep resistance at high temperatures

**Microstructure:**

- Features a cobalt-rich matrix strengthened by carbides
- Contains M23C6 and M6C type carbides, primarily along grain boundaries

**Physical properties:**

- Density: Approximately 8.6 g/cm³
- Elastic modulus: 190-210 GPa
- Poisson's ratio: 0.27-0.30
