Repository: JerryDoran/alloykeeper

File: SQL Alloy Insert.txt (part 1 of 3)
-- Start a transaction
BEGIN;

-- Insert data into the alloys table
INSERT INTO alloys (alloy_code, description) VALUES
('AA', 'RENE-108'),
('AB', 'DS-200HF'),
('AS', 'N500'),
('AV', 'RENE-125AV'),
('BB', 'C-1023'),
('BL', 'RENE-80'),
('BV', 'DS-200HFAV'),
('BX', 'RENE-77'),
('BZ', 'C263'),
('CJ', 'MAR-M-509'),
('CK', 'CMSX-6'),
('CM', 'CM-247LC'),
('CS', 'INCO-713LC'),
('CV', 'CMSX-3'),
('CZ', 'X-40'),
('DE', 'PWA-663'),
('EF', 'GTD-444'),
('EG', 'GTD-444M'),
('FA', 'PWA-1455'),
('FM', 'INCO-100'),
('HN', 'INCO-738'),
('JF', 'MAR-M-002'),
('JT', 'U-500'),
('KW', 'WASPALLOY'),
('LE', 'LEK-94'),
('LG', 'MAR-M-247'),
('LV', 'C-101'),
('MA', 'GTD-141'),
('MD', 'MGA 1400DS'),
('MG', 'GTD-111M'),
('MZ', 'PWA-1422HF'),
('PA', 'PWA-1432'),
('PB', 'SIEMET'),
('PD', 'PWA-1480'),
('PE', 'ECY-768'),
('PG', 'INCO-625'),
('PH', 'PWA-1440'),
('PJ', 'RENE-125'),
('PK', 'CX-102'),
('PL', 'INCO-939'),
('PN', 'PWA-1483 / IN792SX'),
('PT', 'INCO-792 MOD 5A'),
('PZ', 'MAR-M-247LC'),
('RA', 'MK-4LC'),
('RC', 'MK-4HC'),
('RD', 'RENE-142'),
('RE', 'RENE-N5'),
('RF', 'PWA-1484'),
('RG', 'PWA-1426'),
('RH', 'PWA-1487'),
('RJ', 'RENE-N6'),
('RK', 'CMSX-4'),
('RL', 'CM-186LC'),
('RN', 'RENE-N2'),
('RS', 'RENE-N5LS'),
('RT', 'RENE N515'),
('RU', 'PWA 1429'),
('SB', 'RENE-80H'),
('SE', 'SEL'),
('SR', 'SC-180'),
('TA', 'INCO-713CMG'),
('TB', 'RENE-108MG'),
('TG', 'MAR-M-247MG'),
('TH', 'INCO-738LCMG'),
('TJ', 'C-101MG'),
('TL', 'GTD-141MG'),
('TM', 'CM-247LCMG'),
('TO', 'GTD-111MG'),
('TP', 'RENE-125MG'),
('TR', 'RENE-125AVMG'),
('TV', 'INCO-738LCMG'),
('VA', 'GTD-741'),
('VE', 'RENE-N411'),
('VF', 'RENE-220'),
('VS', 'RENE 411LS'),
('VT', 'INCO-738LC'),
('WR', 'PWA1430');

INSERT INTO chemical_compositions (alloy_id, element, value) VALUES
((SELECT id FROM alloys WHERE alloy_code = 'AA'), 'C', 0.095),
((SELECT id FROM alloys WHERE alloy_code = 'AA'), 'SI', 0.00),
((SELECT id FROM alloys WHERE alloy_code = 'AA'), 'MN', 0.00),
((SELECT id FROM alloys WHERE alloy_code = 'AA'), 'CR', 8.40),
((SELECT id FROM alloys WHERE alloy_code = 'AA'), 'MO', 0.50),
((SELECT id FROM alloys WHERE alloy_code = 'AA'), 'FE', 0.00),
((SELECT id FROM alloys WHERE alloy_code = 'AA'), 'TI', 0.75),
((SELECT id FROM alloys WHERE alloy_code = 'AA'), 'AL', 5.50),
((SELECT id FROM alloys WHERE alloy_code = 'AA'), 'CO', 9.50),
((SELECT id FROM alloys WHERE alloy_code = 'AA'), 'W', 9.50),
((SELECT id FROM alloys WHERE alloy_code = 'AA'), 'V', 0.00),
((SELECT id FROM alloys WHERE alloy_code = 'AA'), 'CU', 0.00),
((SELECT id FROM alloys WHERE alloy_code = 'AA'), 'ZR', 0.015),
((SELECT id FROM alloys WHERE alloy_code = 'AA'), 'B', 0.015),
((SELECT id FROM alloys WHERE alloy_code = 'AA'), 'CB', 0.00),
((SELECT id FROM alloys WHERE alloy_code = 'AA'), 'TA', 3.00),
((SELECT id FROM alloys WHERE alloy_code = 'AA'), 'HF', 1.60),
((SELECT id FROM alloys WHERE alloy_code = 'AA'), 'RE', 0.00),
((SELECT id FROM alloys WHERE alloy_code = 'AA'), 'Y', 0.00),
((SELECT id FROM alloys WHERE alloy_code = 'AA'), 'PT', 0.00),
((SELECT id FROM alloys WHERE alloy_code = 'AA'), 'NI', 61.1),
((SELECT id FROM alloys WHERE alloy_code = 'AB'), 'C', 0.13),
((SELECT id FROM alloys WHERE alloy_code = 'AB'), 'SI', 0.00),
((SELECT id FROM alloys WHERE alloy_code = 'AB'), 'MN', 0.00),
((SELECT id FROM alloys WHERE alloy_code = 'AB'), 'CR', 8.50),
((SELECT id FROM alloys WHERE alloy_code = 'AB'), 'MO', 0.00),
((SELECT id FROM alloys WHERE alloy_code = 'AB'), 'FE', 0.00),
((SELECT id FROM alloys WHERE alloy_code = 'AB'), 'TI', 1.90),
((SELECT id FROM alloys WHERE alloy_code = 'AB'), 'AL', 4.85),
((SELECT id FROM alloys WHERE alloy_code = 'AB'), 'CO', 9.45),
((SELECT id FROM alloys WHERE alloy_code = 'AB'), 'W', 11.70),
((SELECT id FROM alloys WHERE alloy_code = 'AB'), 'V', 0.00),
((SELECT id FROM alloys WHERE alloy_code = 'AB'), 'CU', 0.00),
((SELECT id FROM alloys WHERE alloy_code = 'AB'), 'ZR', 0.00),
((SELECT id FROM alloys WHERE alloy_code = 'AB'), 'B', 0.015),
((SELECT id FROM alloys WHERE alloy_code = 'AB'), 'CB', 1.00),
((SELECT id FROM alloys WHERE alloy_code = 'AB'), 'TA', 0.00),
((SELECT id FROM alloys WHERE alloy_code = 'AB'), 'HF', 1.95),
((SELECT id FROM alloys WHERE alloy_code = 'AB'), 'RE', 0.00),
((SELECT id FROM alloys WHERE alloy_code = 'AB'), 'Y', 0.00),
((SELECT id FROM alloys WHERE alloy_code = 'AB'), 'PT', 0.00),
((SELECT id FROM alloys WHERE alloy_code = 'AB'), 'NI', 60.5),
((SELECT id FROM alloys WHERE alloy_code = 'AS'), 'C', 0.035),
((SELECT id FROM alloys WHERE alloy_code = 'AS'), 'SI', 0.00),
((SELECT id FROM alloys WHERE alloy_code = 'AS'), 'MN', 0.00),
((SELECT id FROM alloys WHERE alloy_code = 'AS'), 'CR', 6.00),
((SELECT id FROM alloys WHERE alloy_code = 'AS'), 'MO', 1.50),
((SELECT id FROM alloys WHERE alloy_code = 'AS'), 'FE', 0.00),
((SELECT id FROM alloys WHERE alloy_code = 'AS'), 'TI', 0.00),
((SELECT id FROM alloys WHERE alloy_code = 'AS'), 'AL', 6.50),
((SELECT id FROM alloys WHERE alloy_code = 'AS'), 'CO', 7.50),
((SELECT id FROM alloys WHERE alloy_code = 'AS'), 'W', 6.25),
((SELECT id FROM alloys WHERE alloy_code = 'AS'), 'V', 0.00),
((SELECT id FROM alloys WHERE alloy_code = 'AS'), 'CU', 0.00),
((SELECT id FROM alloys WHERE alloy_code = 'AS'), 'ZR', 0.00),
((SELECT id FROM alloys WHERE alloy_code = 'AS'), 'B', 0.004),
((SELECT id FROM alloys WHERE alloy_code = 'AS'), 'CB', 0.00),
((SELECT id FROM alloys WHERE alloy_code = 'AS'), 'TA', 6.60),
((SELECT id FROM alloys WHERE alloy_code = 'AS'), 'HF', 0.15),
((SELECT id FROM alloys WHERE alloy_code = 'AS'), 'RE', 0.00),
((SELECT id FROM alloys WHERE alloy_code = 'AS'), 'Y', 0.00),
((SELECT id FROM alloys WHERE alloy_code = 'AS'), 'PT', 0.00),
((SELECT id FROM alloys WHERE alloy_code = 'AS'), 'NI', 65.5),
((SELECT id FROM alloys WHERE alloy_code = 'AV'), 'C', 0.12),
((SELECT id FROM alloys WHERE alloy_code = 'AV'), 'SI', 0.00),
((SELECT id FROM alloys WHERE alloy_code = 'AV'), 'MN', 0.00),
((SELECT id FROM alloys WHERE alloy_code = 'AV'), 'CR', 8.90),
((SELECT id FROM alloys WHERE alloy_code = 'AV'), 'MO', 1.80),
((SELECT id FROM alloys WHERE alloy_code = 'AV'), 'FE', 0.00),
((SELECT id FROM alloys WHERE alloy_code = 'AV'), 'TI', 2.50),
((SELECT id FROM alloys WHERE alloy_code = 'AV'), 'AL', 4.75),
((SELECT id FROM alloys WHERE alloy_code = 'AV'), 'CO', 9.80),
((SELECT id FROM alloys WHERE alloy_code = 'AV'), 'W', 6.80),
((SELECT id FROM alloys WHERE alloy_code = 'AV'), 'V', 0.00),
((SELECT id FROM alloys WHERE alloy_code = 'AV'), 'CU', 0.00),
((SELECT id FROM alloys WHERE alloy_code = 'AV'), 'ZR', 0.035),
((SELECT id FROM alloys WHERE alloy_code = 'AV'), 'B', 0.015),
((SELECT id FROM alloys WHERE alloy_code = 'AV'), 'CB', 0.00),
((SELECT id FROM alloys WHERE alloy_code = 'AV'), 'TA', 3.80),
((SELECT id FROM alloys WHERE alloy_code = 'AV'), 'HF', 1.55),
((SELECT id FROM alloys WHERE alloy_code = 'AV'), 'RE', 0.00),
((SELECT id FROM alloys WHERE alloy_code = 'AV'), 'Y', 0.00),
((SELECT id FROM alloys WHERE alloy_code = 'AV'), 'PT', 0.00),
((SELECT id FROM alloys WHERE alloy_code = 'AV'), 'NI', 59.9),
((SELECT id FROM alloys WHERE alloy_code = 'BB'), 'C', 0.15),
((SELECT id FROM alloys WHERE alloy_code = 'BB'), 'SI', 0.00),
((SELECT id FROM alloys WHERE alloy_code = 'BB'), 'MN', 0.00),
((SELECT id FROM alloys WHERE alloy_code = 'BB'), 'CR', 15.50),
((SELECT id FROM alloys WHERE alloy_code = 'BB'), 'MO', 8.30),
((SELECT id FROM alloys WHERE alloy_code = 'BB'), 'FE', 0.00),
((SELECT id FROM alloys WHERE alloy_code = 'BB'), 'TI', 4.00),
((SELECT id FROM alloys WHERE alloy_code = 'BB'), 'AL', 4.50),
((SELECT id FROM alloys WHERE alloy_code = 'BB'), 'CO', 10.00),
((SELECT id FROM alloys WHERE alloy_code = 'BB'), 'W', 0.00),
((SELECT id FROM alloys WHERE alloy_code = 'BB'), 'V', 0.00),
((SELECT id FROM alloys WHERE alloy_code = 'BB'), 'CU', 0.00),
((SELECT id FROM alloys WHERE alloy_code = 'BB'), 'ZR', 0.00),
((SELECT id FROM alloys WHERE alloy_code = 'BB'), 'B', 0.006),
((SELECT id FROM alloys WHERE alloy_code = 'BB'), 'CB', 0.00),
((SELECT id FROM alloys WHERE alloy_code = 'BB'), 'TA', 0.00),
((SELECT id FROM alloys WHERE alloy_code = 'BB'), 'HF', 0.00),
((SELECT id FROM alloys WHERE alloy_code = 'BB'), 'RE', 0.00),
((SELECT id FROM alloys WHERE alloy_code = 'BB'), 'Y', 0.00),
((SELECT id FROM alloys WHERE alloy_code = 'BB'), 'PT', 0.00),
((SELECT id FROM alloys WHERE alloy_code = 'BB'), 'NI', 57.5),
((SELECT id FROM alloys WHERE alloy_code = 'BL'), 'C', 0.17),
((SELECT id FROM alloys WHERE alloy_code = 'BL'), 'SI', 0.00),
((SELECT id FROM alloys WHERE alloy_code = 'BL'), 'MN', 0.00),
((SELECT id FROM alloys WHERE alloy_code = 'BL'), 'CR', 14.10),
((SELECT id FROM alloys WHERE alloy_code = 'BL'), 'MO', 4.00),
((SELECT id FROM alloys WHERE alloy_code = 'BL'), 'FE', 0.00),
((SELECT id FROM alloys WHERE alloy_code = 'BL'), 'TI', 5.00),
((SELECT id FROM alloys WHERE alloy_code = 'BL'), 'AL', 2.90),
((SELECT id FROM alloys WHERE alloy_code = 'BL'), 'CO', 9.50),
((SELECT id FROM alloys WHERE alloy_code = 'BL'), 'W', 4.00),
((SELECT id FROM alloys WHERE alloy_code = 'BL'), 'V', 0.00),
((SELECT id FROM alloys WHERE alloy_code = 'BL'), 'CU', 0.00),
((SELECT id FROM alloys WHERE alloy_code = 'BL'), 'ZR', 0.025),
((SELECT id FROM alloys WHERE alloy_code = 'BL'), 'B', 0.015),
((SELECT id FROM alloys WHERE alloy_code = 'BL'), 'CB', 0.00),
((SELECT id FROM alloys WHERE alloy_code = 'BL'), 'TA', 0.00),
((SELECT id FROM alloys WHERE alloy_code = 'BL'), 'HF', 0.00),
((SELECT id FROM alloys WHERE alloy_code = 'BL'), 'RE', 0.00),
((SELECT id FROM alloys WHERE alloy_code = 'BL'), 'Y', 0.00),
((SELECT id FROM alloys WHERE alloy_code = 'BL'), 'PT', 0.00),
((SELECT id FROM alloys WHERE alloy_code = 'BL'), 'NI', 60.3),
((SELECT id FROM alloys WHERE alloy_code = 'BV'), 'C', 0.13),
((SELECT id FROM alloys WHERE alloy_code = 'BV'), 'SI', 0.00),
((SELECT id FROM alloys WHERE alloy_code = 'BV'), 'MN', 0.00),
((SELECT id FROM alloys WHERE alloy_code = 'BV'), 'CR', 8.50),
((SELECT id FROM alloys WHERE alloy_code = 'BV'), 'MO', 0.00),
((SELECT id FROM alloys WHERE alloy_code = 'BV'), 'FE', 0.00),
((SELECT id FROM alloys WHERE alloy_code = 'BV'), 'TI', 1.90),
((SELECT id FROM alloys WHERE alloy_code = 'BV'), 'AL', 4.85),
((SELECT id FROM alloys WHERE alloy_code = 'BV'), 'CO', 9.45),
((SELECT id FROM alloys WHERE alloy_code = 'BV'), 'W', 11.70),
((SELECT id FROM alloys WHERE alloy_code = 'BV'), 'V', 0.00),
((SELECT id FROM alloys WHERE alloy_code = 'BV'), 'CU', 0.00),
((SELECT id FROM alloys WHERE alloy_code = 'BV'), 'ZR', 0.00),
((SELECT id FROM alloys WHERE alloy_code = 'BV'), 'B', 0.015),
((SELECT id FROM alloys WHERE alloy_code = 'BV'), 'CB', 1.00),
((SELECT id FROM alloys WHERE alloy_code = 'BV'), 'TA', 0.00),
((SELECT id FROM alloys WHERE alloy_code = 'BV'), 'HF', 1.95),
((SELECT id FROM alloys WHERE alloy_code = 'BV'), 'RE', 0.00),
((SELECT id FROM alloys WHERE alloy_code = 'BV'), 'Y', 0.00),
((SELECT id FROM alloys WHERE alloy_code = 'BV'), 'PT', 0.00),
((SELECT id FROM alloys WHERE alloy_code = 'BV'), 'NI', 60.5),
((SELECT id FROM alloys WHERE alloy_code = 'BX'), 'C', 0.07),
((SELECT id FROM alloys WHERE alloy_code = 'BX'), 'SI', 0.00),
((SELECT id FROM alloys WHERE alloy_code = 'BX'), 'MN', 0.00),
((SELECT id FROM alloys WHERE alloy_code = 'BX'), 'CR', 14.40),
((SELECT id FROM alloys WHERE alloy_code = 'BX'), 'MO', 4.10),
((SELECT id FROM alloys WHERE alloy_code = 'BX'), 'FE', 0.00),
((SELECT id FROM alloys WHERE alloy_code = 'BX'), 'TI', 3.50),
((SELECT id FROM alloys WHERE alloy_code = 'BX'), 'AL', 4.50),
((SELECT id FROM alloys WHERE alloy_code = 'BX'), 'CO', 14.50),
((SELECT id FROM alloys WHERE alloy_code = 'BX'), 'W', 0.00),
((SELECT id FROM alloys WHERE alloy_code = 'BX'), 'V', 0.00),
((SELECT id FROM alloys WHERE alloy_code = 'BX'), 'CU', 0.00),
((SELECT id FROM alloys WHERE alloy_code = 'BX'), 'ZR', 0.00),
((SELECT id FROM alloys WHERE alloy_code = 'BX'), 'B', 0.016),
((SELECT id FROM alloys WHERE alloy_code = 'BX'), 'CB', 0.00),
((SELECT id FROM alloys WHERE alloy_code = 'BX'), 'TA', 0.00),
((SELECT id FROM alloys WHERE alloy_code = 'BX'), 'HF', 0.00),
((SELECT id FROM alloys WHERE alloy_code = 'BX'), 'RE', 0.00),
((SELECT id FROM alloys WHERE alloy_code = 'BX'), 'Y', 0.00),
((SELECT id FROM alloys WHERE alloy_code = 'BX'), 'PT', 0.00),
((SELECT id FROM alloys WHERE alloy_code = 'BX'), 'NI', 58.9);
((SELECT id FROM alloys WHERE alloy_code = 'BZ'), 'C', 0.06),
((SELECT id FROM alloys WHERE alloy_code = 'BZ'), 'SI', 0.00),
((SELECT id FROM alloys WHERE alloy_code = 'BZ'), 'MN', 0.00),
((SELECT id FROM alloys WHERE alloy_code = 'BZ'), 'CR', 20.00),
((SELECT id FROM alloys WHERE alloy_code = 'BZ'), 'MO', 5.85),
((SELECT id FROM alloys WHERE alloy_code = 'BZ'), 'FE', 0.00),
((SELECT id FROM alloys WHERE alloy_code = 'BZ'), 'TI', 2.15),
((SELECT id FROM alloys WHERE alloy_code = 'BZ'), 'AL', 0.45),
((SELECT id FROM alloys WHERE alloy_code = 'BZ'), 'CO', 20.00),
((SELECT id FROM alloys WHERE alloy_code = 'BZ'), 'W', 0.00),
((SELECT id FROM alloys WHERE alloy_code = 'BZ'), 'V', 0.00),
((SELECT id FROM alloys WHERE alloy_code = 'BZ'), 'CU', 0.00),
((SELECT id FROM alloys WHERE alloy_code = 'BZ'), 'ZR', 0.00),
((SELECT id FROM alloys WHERE alloy_code = 'BZ'), 'B', 0.00),
((SELECT id FROM alloys WHERE alloy_code = 'BZ'), 'CB', 0.00),
((SELECT id FROM alloys WHERE alloy_code = 'BZ'), 'TA', 0.00),
((SELECT id FROM alloys WHERE alloy_code = 'BZ'), 'HF', 0.00),
((SELECT id FROM alloys WHERE alloy_code = 'BZ'), 'RE', 0.00),
((SELECT id FROM alloys WHERE alloy_code = 'BZ'), 'Y', 0.00),
((SELECT id FROM alloys WHERE alloy_code = 'BZ'), 'PT', 0.00),
((SELECT id FROM alloys WHERE alloy_code = 'BZ'), 'NI', 51.5),
((SELECT id FROM alloys WHERE alloy_code = 'CJ'), 'C', 0.60),
((SELECT id FROM alloys WHERE alloy_code = 'CJ'), 'SI', 0.00),
((SELECT id FROM alloys WHERE alloy_code = 'CJ'), 'MN', 0.00),
((SELECT id FROM alloys WHERE alloy_code = 'CJ'), 'CR', 23.50),
((SELECT id FROM alloys WHERE alloy_code = 'CJ'), 'MO', 0.00),
((SELECT id FROM alloys WHERE alloy_code = 'CJ'), 'FE', 0.00),
((SELECT id FROM alloys WHERE alloy_code = 'CJ'), 'TI', 0.23),
((SELECT id FROM alloys WHERE alloy_code = 'CJ'), 'AL', 0.00),
((SELECT id FROM alloys WHERE alloy_code = 'CJ'), 'CO', 54.45),
((SELECT id FROM alloys WHERE alloy_code = 'CJ'), 'W', 7.10),
((SELECT id FROM alloys WHERE alloy_code = 'CJ'), 'V', 0.00),
((SELECT id FROM alloys WHERE alloy_code = 'CJ'), 'CU', 0.00),
((SELECT id FROM alloys WHERE alloy_code = 'CJ'), 'ZR', 0.42),
((SELECT id FROM alloys WHERE alloy_code = 'CJ'), 'B', 0.00),
((SELECT id FROM alloys WHERE alloy_code = 'CJ'), 'CB', 0.00),
((SELECT id FROM alloys WHERE alloy_code = 'CJ'), 'TA', 3.50),
((SELECT id FROM alloys WHERE alloy_code = 'CJ'), 'HF', 0.00),
((SELECT id FROM alloys WHERE alloy_code = 'CJ'), 'RE', 0.00),
((SELECT id FROM alloys WHERE alloy_code = 'CJ'), 'Y', 0.00),
((SELECT id FROM alloys WHERE alloy_code = 'CJ'), 'PT', 0.00),
((SELECT id FROM alloys WHERE alloy_code = 'CJ'), 'NI', 10.2),
((SELECT id FROM alloys WHERE alloy_code = 'CK'), 'C', 0.00),
((SELECT id FROM alloys WHERE alloy_code = 'CK'), 'SI', 0.00),
((SELECT id FROM alloys WHERE alloy_code = 'CK'), 'MN', 0.00),
((SELECT id FROM alloys WHERE alloy_code = 'CK'), 'CR', 10.00),
((SELECT id FROM alloys WHERE alloy_code = 'CK'), 'MO', 3.00),
((SELECT id FROM alloys WHERE alloy_code = 'CK'), 'FE', 0.00),
((SELECT id FROM alloys WHERE alloy_code = 'CK'), 'TI', 4.70),
((SELECT id FROM alloys WHERE alloy_code = 'CK'), 'AL', 4.80),
((SELECT id FROM alloys WHERE alloy_code = 'CK'), 'CO', 5.00),
((SELECT id FROM alloys WHERE alloy_code = 'CK'), 'W', 0.00),
((SELECT id FROM alloys WHERE alloy_code = 'CK'), 'V', 0.00),
((SELECT id FROM alloys WHERE alloy_code = 'CK'), 'CU', 0.00),
((SELECT id FROM alloys WHERE alloy_code = 'CK'), 'ZR', 0.00),
((SELECT id FROM alloys WHERE alloy_code = 'CK'), 'B', 0.00),
((SELECT id FROM alloys WHERE alloy_code = 'CK'), 'CB', 0.00),
((SELECT id FROM alloys WHERE alloy_code = 'CK'), 'TA', 2.00),
((SELECT id FROM alloys WHERE alloy_code = 'CK'), 'HF', 0.07),
((SELECT id FROM alloys WHERE alloy_code = 'CK'), 'RE', 0.00),
((SELECT id FROM alloys WHERE alloy_code = 'CK'), 'Y', 0.00),
((SELECT id FROM alloys WHERE alloy_code = 'CK'), 'PT', 0.00),
((SELECT id FROM alloys WHERE alloy_code = 'CK'), 'NI', 70.4),
((SELECT id FROM alloys WHERE alloy_code = 'CM'), 'C', 0.075),
((SELECT id FROM alloys WHERE alloy_code = 'CM'), 'SI', 0.00),
((SELECT id FROM alloys WHERE alloy_code = 'CM'), 'MN', 0.00),
((SELECT id FROM alloys WHERE alloy_code = 'CM'), 'CR', 8.15),
((SELECT id FROM alloys WHERE alloy_code = 'CM'), 'MO', 0.53),
((SELECT id FROM alloys WHERE alloy_code = 'CM'), 'FE', 0.00),
((SELECT id FROM alloys WHERE alloy_code = 'CM'), 'TI', 0.73),
((SELECT id FROM alloys WHERE alloy_code = 'CM'), 'AL', 5.60),
((SELECT id FROM alloys WHERE alloy_code = 'CM'), 'CO', 9.35),
((SELECT id FROM alloys WHERE alloy_code = 'CM'), 'W', 9.45),
((SELECT id FROM alloys WHERE alloy_code = 'CM'), 'V', 0.00),
((SELECT id FROM alloys WHERE alloy_code = 'CM'), 'CU', 0.00),
((SELECT id FROM alloys WHERE alloy_code = 'CM'), 'ZR', 0.01),
((SELECT id FROM alloys WHERE alloy_code = 'CM'), 'B', 0.016),
((SELECT id FROM alloys WHERE alloy_code = 'CM'), 'CB', 0.00),
((SELECT id FROM alloys WHERE alloy_code = 'CM'), 'TA', 3.23),
((SELECT id FROM alloys WHERE alloy_code = 'CM'), 'HF', 1.50),
((SELECT id FROM alloys WHERE alloy_code = 'CM'), 'RE', 0.00),
((SELECT id FROM alloys WHERE alloy_code = 'CM'), 'Y', 0.00),
((SELECT id FROM alloys WHERE alloy_code = 'CM'), 'PT', 0.00),
((SELECT id FROM alloys WHERE alloy_code = 'CM'), 'NI', 61.4),
((SELECT id FROM alloys WHERE alloy_code = 'CS'), 'C', 0.06),
((SELECT id FROM alloys WHERE alloy_code = 'CS'), 'SI', 0.00),
((SELECT id FROM alloys WHERE alloy_code = 'CS'), 'MN', 0.00),
((SELECT id FROM alloys WHERE alloy_code = 'CS'), 'CR', 11.75),
((SELECT id FROM alloys WHERE alloy_code = 'CS'), 'MO', 4.30),
((SELECT id FROM alloys WHERE alloy_code = 'CS'), 'FE', 0.00),
((SELECT id FROM alloys WHERE alloy_code = 'CS'), 'TI', 0.60),
((SELECT id FROM alloys WHERE alloy_code = 'CS'), 'AL', 6.10),
((SELECT id FROM alloys WHERE alloy_code = 'CS'), 'CO', 0.00),
((SELECT id FROM alloys WHERE alloy_code = 'CS'), 'W', 0.00),
((SELECT id FROM alloys WHERE alloy_code = 'CS'), 'V', 0.00),
((SELECT id FROM alloys WHERE alloy_code = 'CS'), 'CU', 0.00),
((SELECT id FROM alloys WHERE alloy_code = 'CS'), 'ZR', 0.055),
((SELECT id FROM alloys WHERE alloy_code = 'CS'), 'B', 0.01),
((SELECT id FROM alloys WHERE alloy_code = 'CS'), 'CB', 2.00),
((SELECT id FROM alloys WHERE alloy_code = 'CS'), 'TA', 0.00),
((SELECT id FROM alloys WHERE alloy_code = 'CS'), 'HF', 0.00),
((SELECT id FROM alloys WHERE alloy_code = 'CS'), 'RE', 0.00),
((SELECT id FROM alloys WHERE alloy_code = 'CS'), 'Y', 0.00),
((SELECT id FROM alloys WHERE alloy_code = 'CS'), 'PT', 0.00),
((SELECT id FROM alloys WHERE alloy_code = 'CS'), 'NI', 75.1),
((SELECT id FROM alloys WHERE alloy_code = 'CV'), 'C', 0.00),
((SELECT id FROM alloys WHERE alloy_code = 'CV'), 'SI', 0.00),
((SELECT id FROM alloys WHERE alloy_code = 'CV'), 'MN', 0.00),
((SELECT id FROM alloys WHERE alloy_code = 'CV'), 'CR', 7.80),
((SELECT id FROM alloys WHERE alloy_code = 'CV'), 'MO', 0.50),
((SELECT id FROM alloys WHERE alloy_code = 'CV'), 'FE', 0.00),
((SELECT id FROM alloys WHERE alloy_code = 'CV'), 'TI', 1.00),
((SELECT id FROM alloys WHERE alloy_code = 'CV'), 'AL', 5.64),
((SELECT id FROM alloys WHERE alloy_code = 'CV'), 'CO', 4.60),
((SELECT id FROM alloys WHERE alloy_code = 'CV'), 'W', 8.00),
((SELECT id FROM alloys WHERE alloy_code = 'CV'), 'V', 0.00),
((SELECT id FROM alloys WHERE alloy_code = 'CV'), 'CU', 0.00),
((SELECT id FROM alloys WHERE alloy_code = 'CV'), 'ZR', 0.00),
((SELECT id FROM alloys WHERE alloy_code = 'CV'), 'B', 0.00),
((SELECT id FROM alloys WHERE alloy_code = 'CV'), 'CB', 0.00),
((SELECT id FROM alloys WHERE alloy_code = 'CV'), 'TA', 6.00),
((SELECT id FROM alloys WHERE alloy_code = 'CV'), 'HF', 0.09),
((SELECT id FROM alloys WHERE alloy_code = 'CV'), 'RE', 0.00),
((SELECT id FROM alloys WHERE alloy_code = 'CV'), 'Y', 0.00),
((SELECT id FROM alloys WHERE alloy_code = 'CV'), 'PT', 0.00),
((SELECT id FROM alloys WHERE alloy_code = 'CV'), 'NI', 66.4);
((SELECT id FROM alloys WHERE alloy_code = 'CZ'), 'C', 0.50),
((SELECT id FROM alloys WHERE alloy_code = 'CZ'), 'SI', 0.80),
((SELECT id FROM alloys WHERE alloy_code = 'CZ'), 'MN', 0.65),
((SELECT id FROM alloys WHERE alloy_code = 'CZ'), 'CR', 25.60),
((SELECT id FROM alloys WHERE alloy_code = 'CZ'), 'MO', 0.00),
((SELECT id FROM alloys WHERE alloy_code = 'CZ'), 'FE', 0.00),
((SELECT id FROM alloys WHERE alloy_code = 'CZ'), 'TI', 0.00),
((SELECT id FROM alloys WHERE alloy_code = 'CZ'), 'AL', 0.30),
((SELECT id FROM alloys WHERE alloy_code = 'CZ'), 'CO', 54.40),
((SELECT id FROM alloys WHERE alloy_code = 'CZ'), 'W', 7.50),
((SELECT id FROM alloys WHERE alloy_code = 'CZ'), 'V', 0.00),
((SELECT id FROM alloys WHERE alloy_code = 'CZ'), 'CU', 0.00),
((SELECT id FROM alloys WHERE alloy_code = 'CZ'), 'ZR', 0.25),
((SELECT id FROM alloys WHERE alloy_code = 'CZ'), 'B', 0.00),
((SELECT id FROM alloys WHERE alloy_code = 'CZ'), 'CB', 0.00),
((SELECT id FROM alloys WHERE alloy_code = 'CZ'), 'TA', 0.00),
((SELECT id FROM alloys WHERE alloy_code = 'CZ'), 'HF', 0.00),
((SELECT id FROM alloys WHERE alloy_code = 'CZ'), 'RE', 0.00),
((SELECT id FROM alloys WHERE alloy_code = 'CZ'), 'Y', 0.00),
((SELECT id FROM alloys WHERE alloy_code = 'CZ'), 'PT', 0.00),
((SELECT id FROM alloys WHERE alloy_code = 'CZ'), 'NI', 10.0),
((SELECT id FROM alloys WHERE alloy_code = 'DE'), 'C', 0.12),
((SELECT id FROM alloys WHERE alloy_code = 'DE'), 'SI', 0.00),
((SELECT id FROM alloys WHERE alloy_code = 'DE'), 'MN', 0.00),
((SELECT id FROM alloys WHERE alloy_code = 'DE'), 'CR', 8.30),
((SELECT id FROM alloys WHERE alloy_code = 'DE'), 'MO', 6.10),
((SELECT id FROM alloys WHERE alloy_code = 'DE'), 'FE', 0.00),
((SELECT id FROM alloys WHERE alloy_code = 'DE'), 'TI', 0.95),
((SELECT id FROM alloys WHERE alloy_code = 'DE'), 'AL', 6.00),
((SELECT id FROM alloys WHERE alloy_code = 'DE'), 'CO', 10.00),
((SELECT id FROM alloys WHERE alloy_code = 'DE'), 'W', 0.00),
((SELECT id FROM alloys WHERE alloy_code = 'DE'), 'V', 0.00),
((SELECT id FROM alloys WHERE alloy_code = 'DE'), 'CU', 0.00),
((SELECT id FROM alloys WHERE alloy_code = 'DE'), 'ZR', 0.06),
((SELECT id FROM alloys WHERE alloy_code = 'DE'), 'B', 0.015),
((SELECT id FROM alloys WHERE alloy_code = 'DE'), 'CB', 0.00),
((SELECT id FROM alloys WHERE alloy_code = 'DE'), 'TA', 4.15),
((SELECT id FROM alloys WHERE alloy_code = 'DE'), 'HF', 0.00),
((SELECT id FROM alloys WHERE alloy_code = 'DE'), 'RE', 0.00),
((SELECT id FROM alloys WHERE alloy_code = 'DE'), 'Y', 0.00),
((SELECT id FROM alloys WHERE alloy_code = 'DE'), 'PT', 0.00),
((SELECT id FROM alloys WHERE alloy_code = 'DE'), 'NI', 64.3),
((SELECT id FROM alloys WHERE alloy_code = 'EF'), 'C', 0.08),
((SELECT id FROM alloys WHERE alloy_code = 'EF'), 'SI', 0.00),
((SELECT id FROM alloys WHERE alloy_code = 'EF'), 'MN', 0.00),
((SELECT id FROM alloys WHERE alloy_code = 'EF'), 'CR', 9.65),
((SELECT id FROM alloys WHERE alloy_code = 'EF'), 'MO', 1.44),
((SELECT id FROM alloys WHERE alloy_code = 'EF'), 'FE', 0.00),
((SELECT id FROM alloys WHERE alloy_code = 'EF'), 'TI', 3.45),
((SELECT id FROM alloys WHERE alloy_code = 'EF'), 'AL', 4.15),
((SELECT id FROM alloys WHERE alloy_code = 'EF'), 'CO', 7.50),
((SELECT id FROM alloys WHERE alloy_code = 'EF'), 'W', 6.00),
((SELECT id FROM alloys WHERE alloy_code = 'EF'), 'V', 0.00),
((SELECT id FROM alloys WHERE alloy_code = 'EF'), 'CU', 0.00),
((SELECT id FROM alloys WHERE alloy_code = 'EF'), 'ZR', 0.00),
((SELECT id FROM alloys WHERE alloy_code = 'EF'), 'B', 0.0088),
((SELECT id FROM alloys WHERE alloy_code = 'EF'), 'CB', 0.50),
((SELECT id FROM alloys WHERE alloy_code = 'EF'), 'TA', 4.75),
((SELECT id FROM alloys WHERE alloy_code = 'EF'), 'HF', 0.13),
((SELECT id FROM alloys WHERE alloy_code = 'EF'), 'RE', 0.00),
((SELECT id FROM alloys WHERE alloy_code = 'EF'), 'Y', 0.00),
((SELECT id FROM alloys WHERE alloy_code = 'EF'), 'PT', 0.00),
((SELECT id FROM alloys WHERE alloy_code = 'EF'), 'NI', 62.3),
((SELECT id FROM alloys WHERE alloy_code = 'EG'), 'C', 0.095),
((SELECT id FROM alloys WHERE alloy_code = 'EG'), 'SI', 0.00),
((SELECT id FROM alloys WHERE alloy_code = 'EG'), 'MN', 0.00),
((SELECT id FROM alloys WHERE alloy_code = 'EG'), 'CR', 9.65),
((SELECT id FROM alloys WHERE alloy_code = 'EG'), 'MO', 1.44),
((SELECT id FROM alloys WHERE alloy_code = 'EG'), 'FE', 0.00),
((SELECT id FROM alloys WHERE alloy_code = 'EG'), 'TI', 3.68),
((SELECT id FROM alloys WHERE alloy_code = 'EG'), 'AL', 4.20),
((SELECT id FROM alloys WHERE alloy_code = 'EG'), 'CO', 7.50),
((SELECT id FROM alloys WHERE alloy_code = 'EG'), 'W', 6.00),
((SELECT id FROM alloys WHERE alloy_code = 'EG'), 'V', 0.00),
((SELECT id FROM alloys WHERE alloy_code = 'EG'), 'CU', 0.00),
((SELECT id FROM alloys WHERE alloy_code = 'EG'), 'ZR', 0.00),
((SELECT id FROM alloys WHERE alloy_code = 'EG'), 'B', 0.01),
((SELECT id FROM alloys WHERE alloy_code = 'EG'), 'CB', 0.50),
((SELECT id FROM alloys WHERE alloy_code = 'EG'), 'TA', 4.75),
((SELECT id FROM alloys WHERE alloy_code = 'EG'), 'HF', 0.06),
((SELECT id FROM alloys WHERE alloy_code = 'EG'), 'RE', 0.00),
((SELECT id FROM alloys WHERE alloy_code = 'EG'), 'Y', 0.00),
((SELECT id FROM alloys WHERE alloy_code = 'EG'), 'PT', 0.00),
((SELECT id FROM alloys WHERE alloy_code = 'EG'), 'NI', 62.1),
((SELECT id FROM alloys WHERE alloy_code = 'FA'), 'C', 0.12),
((SELECT id FROM alloys WHERE alloy_code = 'FA'), 'SI', 0.00),
((SELECT id FROM alloys WHERE alloy_code = 'FA'), 'MN', 0.00),
((SELECT id FROM alloys WHERE alloy_code = 'FA'), 'CR', 8.00),
((SELECT id FROM alloys WHERE alloy_code = 'FA'), 'MO', 6.00),
((SELECT id FROM alloys WHERE alloy_code = 'FA'), 'FE', 0.00),
((SELECT id FROM alloys WHERE alloy_code = 'FA'), 'TI', 0.85),
((SELECT id FROM alloys WHERE alloy_code = 'FA'), 'AL', 6.00),
((SELECT id FROM alloys WHERE alloy_code = 'FA'), 'CO', 10.00),
((SELECT id FROM alloys WHERE alloy_code = 'FA'), 'W', 0.00),
((SELECT id FROM alloys WHERE alloy_code = 'FA'), 'V', 0.00),
((SELECT id FROM alloys WHERE alloy_code = 'FA'), 'CU', 0.00),
((SELECT id FROM alloys WHERE alloy_code = 'FA'), 'ZR', 0.03),
((SELECT id FROM alloys WHERE alloy_code = 'FA'), 'B', 0.015),
((SELECT id FROM alloys WHERE alloy_code = 'FA'), 'CB', 0.00),
((SELECT id FROM alloys WHERE alloy_code = 'FA'), 'TA', 4.25),
((SELECT id FROM alloys WHERE alloy_code = 'FA'), 'HF', 1.15),
((SELECT id FROM alloys WHERE alloy_code = 'FA'), 'RE', 0.00),
((SELECT id FROM alloys WHERE alloy_code = 'FA'), 'Y', 0.00),
((SELECT id FROM alloys WHERE alloy_code = 'FA'), 'PT', 0.00),
((SELECT id FROM alloys WHERE alloy_code = 'FA'), 'NI', 63.6);
((SELECT id FROM alloys WHERE alloy_code = 'FM'), 'C', 0.18),
((SELECT id FROM alloys WHERE alloy_code = 'FM'), 'SI', 0.00),
((SELECT id FROM alloys WHERE alloy_code = 'FM'), 'MN', 0.00),
((SELECT id FROM alloys WHERE alloy_code = 'FM'), 'CR', 9.00),
((SELECT id FROM alloys WHERE alloy_code = 'FM'), 'MO', 3.00),
((SELECT id FROM alloys WHERE alloy_code = 'FM'), 'FE', 0.00),
((SELECT id FROM alloys WHERE alloy_code = 'FM'), 'TI', 4.65),
((SELECT id FROM alloys WHERE alloy_code = 'FM'), 'AL', 5.55),
((SELECT id FROM alloys WHERE alloy_code = 'FM'), 'CO', 14.50),
((SELECT id FROM alloys WHERE alloy_code = 'FM'), 'W', 0.00),
((SELECT id FROM alloys WHERE alloy_code = 'FM'), 'V', 0.80),
((SELECT id FROM alloys WHERE alloy_code = 'FM'), 'CU', 0.00),
((SELECT id FROM alloys WHERE alloy_code = 'FM'), 'ZR', 0.033),
((SELECT id FROM alloys WHERE alloy_code = 'FM'), 'B', 0.015),
((SELECT id FROM alloys WHERE alloy_code = 'FM'), 'CB', 0.00),
((SELECT id FROM alloys WHERE alloy_code = 'FM'), 'TA', 0.00),
((SELECT id FROM alloys WHERE alloy_code = 'FM'), 'HF', 0.00),
((SELECT id FROM alloys WHERE alloy_code = 'FM'), 'RE', 0.00),
((SELECT id FROM alloys WHERE alloy_code = 'FM'), 'Y', 0.00),
((SELECT id FROM alloys WHERE alloy_code = 'FM'), 'PT', 0.00),
((SELECT id FROM alloys WHERE alloy_code = 'FM'), 'NI', 62.3),
((SELECT id FROM alloys WHERE alloy_code = 'HN'), 'C', 0.16),
((SELECT id FROM alloys WHERE alloy_code = 'HN'), 'SI', 0.00),
((SELECT id FROM alloys WHERE alloy_code = 'HN'), 'MN', 0.00),
((SELECT id FROM alloys WHERE alloy_code = 'HN'), 'CR', 16.00),
((SELECT id FROM alloys WHERE alloy_code = 'HN'), 'MO', 1.75),
((SELECT id FROM alloys WHERE alloy_code = 'HN'), 'FE', 0.00),
((SELECT id FROM alloys WHERE alloy_code = 'HN'), 'TI', 3.40),
((SELECT id FROM alloys WHERE alloy_code = 'HN'), 'AL', 3.50),
((SELECT id FROM alloys WHERE alloy_code = 'HN'), 'CO', 8.50),
((SELECT id FROM alloys WHERE alloy_code = 'HN'), 'W', 2.60),
((SELECT id FROM alloys WHERE alloy_code = 'HN'), 'V', 0.00),
((SELECT id FROM alloys WHERE alloy_code = 'HN'), 'CU', 0.00),
((SELECT id FROM alloys WHERE alloy_code = 'HN'), 'ZR', 0.07),
((SELECT id FROM alloys WHERE alloy_code = 'HN'), 'B', 0.01),
((SELECT id FROM alloys WHERE alloy_code = 'HN'), 'CB', 0.85),
((SELECT id FROM alloys WHERE alloy_code = 'HN'), 'TA', 1.80),
((SELECT id FROM alloys WHERE alloy_code = 'HN'), 'HF', 0.00),
((SELECT id FROM alloys WHERE alloy_code = 'HN'), 'RE', 0.00),
((SELECT id FROM alloys WHERE alloy_code = 'HN'), 'Y', 0.00),
((SELECT id FROM alloys WHERE alloy_code = 'HN'), 'PT', 0.00),
((SELECT id FROM alloys WHERE alloy_code = 'HN'), 'NI', 61.4),
((SELECT id FROM alloys WHERE alloy_code = 'JF'), 'C', 0.15),
((SELECT id FROM alloys WHERE alloy_code = 'JF'), 'SI', 0.00),
((SELECT id FROM alloys WHERE alloy_code = 'JF'), 'MN', 0.00),
((SELECT id FROM alloys WHERE alloy_code = 'JF'), 'CR', 9.00),
((SELECT id FROM alloys WHERE alloy_code = 'JF'), 'MO', 0.00),
((SELECT id FROM alloys WHERE alloy_code = 'JF'), 'FE', 0.00),
((SELECT id FROM alloys WHERE alloy_code = 'JF'), 'TI', 1.50),
((SELECT id FROM alloys WHERE alloy_code = 'JF'), 'AL', 5.50),
((SELECT id FROM alloys WHERE alloy_code = 'JF'), 'CO', 10.00),
((SELECT id FROM alloys WHERE alloy_code = 'JF'), 'W', 10.00),
((SELECT id FROM alloys WHERE alloy_code = 'JF'), 'V', 0.00),
((SELECT id FROM alloys WHERE alloy_code = 'JF'), 'CU', 0.00),
((SELECT id FROM alloys WHERE alloy_code = 'JF'), 'ZR', 0.038),
((SELECT id FROM alloys WHERE alloy_code = 'JF'), 'B', 0.015),
((SELECT id FROM alloys WHERE alloy_code = 'JF'), 'CB', 0.00),
((SELECT id FROM alloys WHERE alloy_code = 'JF'), 'TA', 2.50),
((SELECT id FROM alloys WHERE alloy_code = 'JF'), 'HF', 1.50),
((SELECT id FROM alloys WHERE alloy_code = 'JF'), 'RE', 0.00),
((SELECT id FROM alloys WHERE alloy_code = 'JF'), 'Y', 0.00),
((SELECT id FROM alloys WHERE alloy_code = 'JF'), 'PT', 0.00),
((SELECT id FROM alloys WHERE alloy_code = 'JF'), 'NI', 59.8),
((SELECT id FROM alloys WHERE alloy_code = 'JT'), 'C', 0.065),
((SELECT id FROM alloys WHERE alloy_code = 'JT'), 'SI', 0.00),
((SELECT id FROM alloys WHERE alloy_code = 'JT'), 'MN', 0.00),
((SELECT id FROM alloys WHERE alloy_code = 'JT'), 'CR', 18.40),
((SELECT id FROM alloys WHERE alloy_code = 'JT'), 'MO', 4.00),
((SELECT id FROM alloys WHERE alloy_code = 'JT'), 'FE', 0.00),
((SELECT id FROM alloys WHERE alloy_code = 'JT'), 'TI', 2.90),
((SELECT id FROM alloys WHERE alloy_code = 'JT'), 'AL', 2.85),
((SELECT id FROM alloys WHERE alloy_code = 'JT'), 'CO', 18.40),
((SELECT id FROM alloys WHERE alloy_code = 'JT'), 'W', 0.00),
((SELECT id FROM alloys WHERE alloy_code = 'JT'), 'V', 0.00),
((SELECT id FROM alloys WHERE alloy_code = 'JT'), 'CU', 0.00),
((SELECT id FROM alloys WHERE alloy_code = 'JT'), 'ZR', 0.00),
((SELECT id FROM alloys WHERE alloy_code = 'JT'), 'B', 0.006),
((SELECT id FROM alloys WHERE alloy_code = 'JT'), 'CB', 0.00),
((SELECT id FROM alloys WHERE alloy_code = 'JT'), 'TA', 0.00),
((SELECT id FROM alloys WHERE alloy_code = 'JT'), 'HF', 0.00),
((SELECT id FROM alloys WHERE alloy_code = 'JT'), 'RE', 0.00),
((SELECT id FROM alloys WHERE alloy_code = 'JT'), 'Y', 0.00),
((SELECT id FROM alloys WHERE alloy_code = 'JT'), 'PT', 0.00),
((SELECT id FROM alloys WHERE alloy_code = 'JT'), 'NI', 53.4),
((SELECT id FROM alloys WHERE alloy_code = 'KW'), 'C', 0.07),
((SELECT id FROM alloys WHERE alloy_code = 'KW'), 'SI', 0.00),
((SELECT id FROM alloys WHERE alloy_code = 'KW'), 'MN', 0.00),
((SELECT id FROM alloys WHERE alloy_code = 'KW'), 'CR', 19.50),
((SELECT id FROM alloys WHERE alloy_code = 'KW'), 'MO', 4.30),
((SELECT id FROM alloys WHERE alloy_code = 'KW'), 'FE', 0.00),
((SELECT id FROM alloys WHERE alloy_code = 'KW'), 'TI', 2.90),
((SELECT id FROM alloys WHERE alloy_code = 'KW'), 'AL', 1.30),
((SELECT id FROM alloys WHERE alloy_code = 'KW'), 'CO', 13.50),
((SELECT id FROM alloys WHERE alloy_code = 'KW'), 'W', 0.00),
((SELECT id FROM alloys WHERE alloy_code = 'KW'), 'V', 0.00),
((SELECT id FROM alloys WHERE alloy_code = 'KW'), 'CU', 0.00),
((SELECT id FROM alloys WHERE alloy_code = 'KW'), 'ZR', 0.065),
((SELECT id FROM alloys WHERE alloy_code = 'KW'), 'B', 0.005),
((SELECT id FROM alloys WHERE alloy_code = 'KW'), 'CB', 0.00),
((SELECT id FROM alloys WHERE alloy_code = 'KW'), 'TA', 0.00),
((SELECT id FROM alloys WHERE alloy_code = 'KW'), 'HF', 0.00),
((SELECT id FROM alloys WHERE alloy_code = 'KW'), 'RE', 0.00),
((SELECT id FROM alloys WHERE alloy_code = 'KW'), 'Y', 0.00),
((SELECT id FROM alloys WHERE alloy_code = 'KW'), 'PT', 0.00),
((SELECT id FROM alloys WHERE alloy_code = 'KW'), 'NI', 58.4)
((SELECT id FROM alloys WHERE alloy_code = 'LE'), 'C', 0.02),
((SELECT id FROM alloys WHERE alloy_code = 'LE'), 'SI', 0.00),
((SELECT id FROM alloys WHERE alloy_code = 'LE'), 'MN', 0.00),
((SELECT id FROM alloys WHERE alloy_code = 'LE'), 'CR', 6.10),
((SELECT id FROM alloys WHERE alloy_code = 'LE'), 'MO', 2.00),
((SELECT id FROM alloys WHERE alloy_code = 'LE'), 'FE', 0.00),
((SELECT id FROM alloys WHERE alloy_code = 'LE'), 'TI', 1.00),
((SELECT id FROM alloys WHERE alloy_code = 'LE'), 'AL', 6.50),
((SELECT id FROM alloys WHERE alloy_code = 'LE'), 'CO', 7.50),
((SELECT id FROM alloys WHERE alloy_code = 'LE'), 'W', 3.50),
((SELECT id FROM alloys WHERE alloy_code = 'LE'), 'V', 0.00),
((SELECT id FROM alloys WHERE alloy_code = 'LE'), 'CU', 0.00),
((SELECT id FROM alloys WHERE alloy_code = 'LE'), 'ZR', 0.00),
((SELECT id FROM alloys WHERE alloy_code = 'LE'), 'B', 0.00),
((SELECT id FROM alloys WHERE alloy_code = 'LE'), 'CB', 0.00),
((SELECT id FROM alloys WHERE alloy_code = 'LE'), 'TA', 2.30),
((SELECT id FROM alloys WHERE alloy_code = 'LE'), 'HF', 0.10),
((SELECT id FROM alloys WHERE alloy_code = 'LE'), 'RE', 2.45),
((SELECT id FROM alloys WHERE alloy_code = 'LE'), 'Y', 0.00),
((SELECT id FROM alloys WHERE alloy_code = 'LE'), 'PT', 0.00),
((SELECT id FROM alloys WHERE alloy_code = 'LE'), 'NI', 68.5),
((SELECT id FROM alloys WHERE alloy_code = 'LG'), 'C', 0.16),
((SELECT id FROM alloys WHERE alloy_code = 'LG'), 'SI', 0.00),
((SELECT id FROM alloys WHERE alloy_code = 'LG'), 'MN', 0.00),
((SELECT id FROM alloys WHERE alloy_code = 'LG'), 'CR', 8.25),
((SELECT id FROM alloys WHERE alloy_code = 'LG'), 'MO', 0.75),
((SELECT id FROM alloys WHERE alloy_code = 'LG'), 'FE', 0.00),
((SELECT id FROM alloys WHERE alloy_code = 'LG'), 'TI', 1.00),
((SELECT id FROM alloys WHERE alloy_code = 'LG'), 'AL', 5.55),
((SELECT id FROM alloys WHERE alloy_code = 'LG'), 'CO', 9.90),
((SELECT id FROM alloys WHERE alloy_code = 'LG'), 'W', 10.05),
((SELECT id FROM alloys WHERE alloy_code = 'LG'), 'V', 0.00),
((SELECT id FROM alloys WHERE alloy_code = 'LG'), 'CU', 0.00),
((SELECT id FROM alloys WHERE alloy_code = 'LG'), 'ZR', 0.032),
((SELECT id FROM alloys WHERE alloy_code = 'LG'), 'B', 0.015),
((SELECT id FROM alloys WHERE alloy_code = 'LG'), 'CB', 0.00),
((SELECT id FROM alloys WHERE alloy_code = 'LG'), 'TA', 3.00),
((SELECT id FROM alloys WHERE alloy_code = 'LG'), 'HF', 1.50),
((SELECT id FROM alloys WHERE alloy_code = 'LG'), 'RE', 0.00),
((SELECT id FROM alloys WHERE alloy_code = 'LG'), 'Y', 0.00),
((SELECT id FROM alloys WHERE alloy_code = 'LG'), 'PT', 0.00),
((SELECT id FROM alloys WHERE alloy_code = 'LG'), 'NI', 59.8),
((SELECT id FROM alloys WHERE alloy_code = 'LV'), 'C', 0.08),
((SELECT id FROM alloys WHERE alloy_code = 'LV'), 'SI', 0.00),
((SELECT id FROM alloys WHERE alloy_code = 'LV'), 'MN', 0.00),
((SELECT id FROM alloys WHERE alloy_code = 'LV'), 'CR', 12.70),
((SELECT id FROM alloys WHERE alloy_code = 'LV'), 'MO', 1.85),
((SELECT id FROM alloys WHERE alloy_code = 'LV'), 'FE', 0.00),
((SELECT id FROM alloys WHERE alloy_code = 'LV'), 'TI', 4.10),
((SELECT id FROM alloys WHERE alloy_code = 'LV'), 'AL', 3.40),
((SELECT id FROM alloys WHERE alloy_code = 'LV'), 'CO', 8.90),
((SELECT id FROM alloys WHERE alloy_code = 'LV'), 'W', 4.10),
((SELECT id FROM alloys WHERE alloy_code = 'LV'), 'V', 0.00),
((SELECT id FROM alloys WHERE alloy_code = 'LV'), 'CU', 0.00),
((SELECT id FROM alloys WHERE alloy_code = 'LV'), 'ZR', 0.033),
((SELECT id FROM alloys WHERE alloy_code = 'LV'), 'B', 0.015),
((SELECT id FROM alloys WHERE alloy_code = 'LV'), 'CB', 0.00),
((SELECT id FROM alloys WHERE alloy_code = 'LV'), 'TA', 4.40),
((SELECT id FROM alloys WHERE alloy_code = 'LV'), 'HF', 0.95),
((SELECT id FROM alloys WHERE alloy_code = 'LV'), 'RE', 0.00),
((SELECT id FROM alloys WHERE alloy_code = 'LV'), 'Y', 0.00),
((SELECT id FROM alloys WHERE alloy_code = 'LV'), 'PT', 0.00),
((SELECT id FROM alloys WHERE alloy_code = 'LV'), 'NI', 59.5),
((SELECT id FROM alloys WHERE alloy_code = 'MA'), 'C', 0.09),
((SELECT id FROM alloys WHERE alloy_code = 'MA'), 'SI', 0.00),
((SELECT id FROM alloys WHERE alloy_code = 'MA'), 'MN', 0.00),
((SELECT id FROM alloys WHERE alloy_code = 'MA'), 'CR', 14.00),
((SELECT id FROM alloys WHERE alloy_code = 'MA'), 'MO', 1.50),
((SELECT id FROM alloys WHERE alloy_code = 'MA'), 'FE', 0.00),
((SELECT id FROM alloys WHERE alloy_code = 'MA'), 'TI', 4.90),
((SELECT id FROM alloys WHERE alloy_code = 'MA'), 'AL', 3.00),
((SELECT id FROM alloys WHERE alloy_code = 'MA'), 'CO', 9.35),
((SELECT id FROM alloys WHERE alloy_code = 'MA'), 'W', 3.80),
((SELECT id FROM alloys WHERE alloy_code = 'MA'), 'V', 0.00),
((SELECT id FROM alloys WHERE alloy_code = 'MA'), 'CU', 0.00),
((SELECT id FROM alloys WHERE alloy_code = 'MA'), 'ZR', 0.00),
((SELECT id FROM alloys WHERE alloy_code = 'MA'), 'B', 0.012),
((SELECT id FROM alloys WHERE alloy_code = 'MA'), 'CB', 0.12),
((SELECT id FROM alloys WHERE alloy_code = 'MA'), 'TA', 2.55),
((SELECT id FROM alloys WHERE alloy_code = 'MA'), 'HF', 0.00),
((SELECT id FROM alloys WHERE alloy_code = 'MA'), 'RE', 0.00),
((SELECT id FROM alloys WHERE alloy_code = 'MA'), 'Y', 0.00),
((SELECT id FROM alloys WHERE alloy_code = 'MA'), 'PT', 0.00),
((SELECT id FROM alloys WHERE alloy_code = 'MA'), 'NI', 60.7),
((SELECT id FROM alloys WHERE alloy_code = 'MD'), 'C', 0.07),
((SELECT id FROM alloys WHERE alloy_code = 'MD'), 'SI', 0.00),
((SELECT id FROM alloys WHERE alloy_code = 'MD'), 'MN', 0.00),
((SELECT id FROM alloys WHERE alloy_code = 'MD'), 'CR', 13.25),
((SELECT id FROM alloys WHERE alloy_code = 'MD'), 'MO', 1.70),
((SELECT id FROM alloys WHERE alloy_code = 'MD'), 'FE', 0.00),
((SELECT id FROM alloys WHERE alloy_code = 'MD'), 'TI', 2.40),
((SELECT id FROM alloys WHERE alloy_code = 'MD'), 'AL', 3.95),
((SELECT id FROM alloys WHERE alloy_code = 'MD'), 'CO', 10.00),
((SELECT id FROM alloys WHERE alloy_code = 'MD'), 'W', 4.60),
((SELECT id FROM alloys WHERE alloy_code = 'MD'), 'V', 0.00),
((SELECT id FROM alloys WHERE alloy_code = 'MD'), 'CU', 0.00),
((SELECT id FROM alloys WHERE alloy_code = 'MD'), 'ZR', 0.00),
((SELECT id FROM alloys WHERE alloy_code = 'MD'), 'B', 0.017),
((SELECT id FROM alloys WHERE alloy_code = 'MD'), 'CB', 0.00),
((SELECT id FROM alloys WHERE alloy_code = 'MD'), 'TA', 4.80),
((SELECT id FROM alloys WHERE alloy_code = 'MD'), 'HF', 0.00),
((SELECT id FROM alloys WHERE alloy_code = 'MD'), 'RE', 0.00),
((SELECT id FROM alloys WHERE alloy_code = 'MD'), 'Y', 0.00),
((SELECT id FROM alloys WHERE alloy_code = 'MD'), 'PT', 0.00),
